Repository: YKW456/Spectrum_Agent

# Spectrum Agent: Natural Language-Driven Optical Multi-layer Film Structure Designer

Spectrum Agent is a natural language-driven intelligent agent for designing optical multilayer film structures. It is fine-tuned based on domain knowledge extracted from a large number of research papers and tool invocation examples. It can recommend materials for structural design based on natural language input and invoke the PPO-BO algorithm to carry out the structure design.
The literature used in this study was downloaded from the Internet. During the paper review phase, all code and datasets were made available on an anonymous GitHub repository. After the paper is published, we plan to provide all the code used in this study, as well as datasets free of copyright issues. For the datasets related to knowledge fine-tuning used in this study, as well as the core content of the RAG system, due to copyright concerns, we plan to release the code generating these contents and the DOI numbers of all the literature used in this study.

## Using llm to recommend materials for your design. 
If you want to finetune LLMs to improve the quality of professional knowledge responses, you can run:
```bash
cd SFT-knowledge
python lora_sft_main.py
```
If you want to finetune LLMs to enhance its tool invocation capabilities, you can run:
```bash
cd SFT-tool
python lora_main.py
```
If you want to evaluate the response quality of different large language models, you can run:

```bash
cd Assessment-Knowledge
python Assessment.py
```
If you want to evaluate the tool invocation accuracy of different large language models, you can run:

```bash
cd Assessment-Tool
python Assessment.py
```
If you want to implement material recommendation without a local LLM (the sentence transformer model must be downloaded, but there's no need to download the LLMs, though an API key is required), and automatically configure and adjust the PPO-BO algorithm for structural design, you can configure the API key, and then:
```bash
python chat_and_design.py
```

An important feature of this repository is that it allows users to automatically design structures based on natural language. However, users can still manually modify the configuration file to adjust the search objectives of the PPO-BO algorithm, such as the materials used, the search range, and other related information. The configuration of the PPO-BO algorithm depends on the bayes_config.py file, which you can modify, and then:
```bash
python run_single_PPO_BO_optimization.py
```

File: Material_base/experiment/Ag.csv
Wavelength,n,k
0.21,1.194118,1.280124
0.211,1.196195,1.282943
0.212,1.198285,1.285753
0.213,1.20039,1.288556
0.214,1.202511,1.291349
0.215,1.204651,1.294131
0.216,1.20681,1.296902
0.217,1.208991,1.299661
0.218,1.211194,1.302405
0.219,1.213423,1.305135
0.22,1.215677,1.307848
0.221,1.21796,1.310544
0.222,1.220273,1.31322
0.223,1.222617,1.315875
0.224,1.224995,1.318507
0.225,1.227407,1.321116
0.226,1.229856,1.323698
0.227,1.232344,1.326252
0.228,1.234873,1.328776
0.229,1.237443,1.331268
0.23,1.240057,1.333725
0.231,1.242717,1.336146
0.232,1.245425,1.338528
0.233,1.248182,1.340868
0.234,1.250991,1.343164
0.235,1.253853,1.345413
0.236,1.25677,1.347612
0.237,1.259744,1.349758
0.238,1.262776,1.351847
0.239,1.26587,1.353878
0.24,1.269026,1.355845
0.241,1.272247,1.357745
0.242,1.275534,1.359576
0.243,1.27889,1.361332
0.244,1.282315,1.363009
0.245,1.285814,1.364604
0.246,1.289386,1.366111
0.247,1.293035,1.367526
0.248,1.296762,1.368844
0.249,1.300568,1.37006
0.25,1.304457,1.371168
0.251,1.308429,1.372162
0.252,1.312487,1.373037
0.253,1.316633,1.373787
0.254,1.320868,1.374404
0.255,1.325194,1.374882
0.256,1.329613,1.375213
0.257,1.334127,1.375391
0.258,1.338738,1.375406
0.259,1.343447,1.375251
0.26,1.348256,1.374917
0.261,1.353167,1.374394
0.262,1.358181,1.373672
0.263,1.3633,1.372741
0.264,1.368524,1.37159
0.265,1.373856,1.370207
0.266,1.379296,1.36858
0.267,1.384845,1.366696
0.268,1.390505,1.364541
0.269,1.396275,1.3621
0.27,1.402156,1.359357
0.271,1.408149,1.356296
0.272,1.414252,1.352898
0.273,1.420466,1.349145
0.274,1.426788,1.345016
0.275,1.433218,1.340489
0.276,1.439752,1.335541
0.277,1.446388,1.330147
0.278,1.453121,1.324279
0.279,1.459946,1.317909
0.28,1.466856,1.311005
0.281,1.473843,1.303534
0.282,1.480897,1.295459
0.283,1.488005,1.286742
0.284,1.495152,1.277342
0.285,1.502319,1.267213
0.286,1.509485,1.256306
0.287,1.516623,1.244572
0.288,1.523702,1.231954
0.289,1.530682,1.218394
0.29,1.53752,1.203831
0.291,1.544161,1.1882
0.292,1.550544,1.171432
0.293,1.556592,1.153459
0.294,1.56222,1.134208
0.295,1.567326,1.113609
0.296,1.571792,1.091591
0.297,1.575483,1.068091
0.298,1.578243,1.043047
0.299,1.579895,1.016412
0.3,1.580242,0.988151
0.301,1.579062,0.958249
0.302,1.576114,0.926714
0.303,1.571136,0.893586
0.304,1.56385,0.858943
0.305,1.553967,0.822903
0.306,1.541195,0.785635
0.307,1.525245,0.747357
0.308,1.505846,0.708343
0.309,1.48275,0.668917
0.31,1.45575,0.629456
0.311,1.424682,0.590374
0.312,1.389443,0.55212
0.313,1.349983,0.515161
0.314,1.306316,0.479971
0.315,1.258506,0.447017
0.316,1.206661,0.416758
0.317,1.150919,0.389631
0.318,1.091429,0.366067
0.319,1.028334,0.346501
0.32,0.961756,0.331407
0.321,0.891795,0.32135
0.322,0.818545,0.317069
0.323,0.742175,0.319593
0.324,0.663127,0.330389
0.325,0.582572,0.351423
0.326,0.503177,0.38479
0.327,0.429615,0.431252
0.328,0.367145,0.488205
0.329,0.318332,0.550095
0.33,0.282019,0.611705
0.331,0.255353,0.670108
0.332,0.235596,0.724263
0.333,0.22068,0.774101
0.334,0.20916,0.819938
0.335,0.200037,0.862204
0.336,0.192621,0.901338
0.337,0.186427,0.937739
0.338,0.181109,0.971761
0.339,0.176421,1.003713
0.34,0.172185,1.033861
0.341,0.16827,1.062433
0.342,0.164583,1.089626
0.343,0.161055,1.11561
0.344,0.15764,1.140529
0.345,0.154302,1.164511
0.346,0.15102,1.187663
0.347,0.147777,1.210081
0.348,0.144566,1.231843
0.349,0.141381,1.253022
0.35,0.138221,1.273677
0.351,0.135087,1.293862
0.352,0.131981,1.313621
0.353,0.128908,1.332995
0.354,0.125871,1.352018
0.355,0.122873,1.370718
0.356,0.119921,1.389123
0.357,0.117018,1.407255
0.358,0.114168,1.425132
0.359,0.111376,1.442772
0.36,0.108644,1.46019
0.361,0.105975,1.477398
0.362,0.103373,1.494408
0.363,0.100839,1.511229
0.364,0.098375,1.52787
0.365,0.095983,1.544339
0.366,0.093663,1.560642
0.367,0.091417,1.576786
0.368,0.089244,1.592776
0.369,0.087146,1.608616
0.37,0.08512,1.624311
0.371,0.083168,1.639865
0.372,0.081289,1.655281
0.373,0.079481,1.670562
0.374,0.077743,1.685713
0.375,0.076075,1.700735
0.376,0.074475,1.715631
0.377,0.072942,1.730404
0.378,0.071474,1.745056
0.379,0.070069,1.75959
0.38,0.068726,1.774007
0.381,0.067444,1.78831
0.382,0.06622,1.8025
0.383,0.065053,1.816581
0.384,0.063941,1.830553
0.385,0.062882,1.844419
0.386,0.061875,1.858181
0.387,0.060917,1.87184
0.388,0.060008,1.885398
0.389,0.059145,1.898857
0.39,0.058326,1.912219
0.391,0.057551,1.925485
0.392,0.056817,1.938657
0.393,0.056122,1.951737
0.394,0.055466,1.964727
0.395,0.054847,1.977628
0.396,0.054263,1.990441
0.397,0.053712,2.003169
0.398,0.053194,2.015813
0.399,0.052707,2.028374
0.4,0.052249,2.040855
0.401,0.05182,2.053256
0.402,0.051419,2.065579
0.403,0.051043,2.077826
0.404,0.050692,2.089997
0.405,0.050365,2.102095
0.406,0.05006,2.114121
0.407,0.049777,2.126076
0.408,0.049515,2.137962
0.409,0.049272,2.14978
0.41,0.049048,2.161531
0.411,0.048842,2.173217
0.412,0.048653,2.184838
0.413,0.04848,2.196397
0.414,0.048323,2.207894
0.415,0.04818,2.21933
0.416,0.048051,2.230707
0.417,0.047936,2.242026
0.418,0.047833,2.253289
0.419,0.047742,2.264495
0.42,0.047662,2.275646
0.421,0.047593,2.286744
0.422,0.047535,2.29779
0.423,0.047486,2.308784
0.424,0.047446,2.319727
0.425,0.047415,2.330621
0.426,0.047392,2.341466
0.427,0.047377,2.352264
0.428,0.047369,2.363015
0.429,0.047368,2.37372
0.43,0.047374,2.38438
0.431,0.047385,2.394997
0.432,0.047403,2.40557
0.433,0.047426,2.416101
0.434,0.047455,2.42659
0.435,0.047488,2.437039
0.436,0.047525,2.447448
0.437,0.047567,2.457818
0.438,0.047613,2.46815
0.439,0.047663,2.478444
0.44,0.047717,2.488701
0.441,0.047773,2.498922
0.442,0.047833,2.509107
0.443,0.047895,2.519258
0.444,0.047961,2.529374
0.445,0.048028,2.539457
0.446,0.048098,2.549507
0.447,0.04817,2.559525
0.448,0.048244,2.569511
0.449,0.04832,2.579466
0.45,0.048398,2.589391
0.451,0.048477,2.599285
0.452,0.048557,2.60915
0.453,0.048639,2.618987
0.454,0.048722,2.628795
0.455,0.048806,2.638575
0.456,0.048891,2.648328
0.457,0.048976,2.658054
0.458,0.049063,2.667754
0.459,0.04915,2.677428
0.46,0.049238,2.687077
0.461,0.049326,2.696701
0.462,0.049414,2.7063
0.463,0.049503,2.715875
0.464,0.049592,2.725427
0.465,0.049682,2.734955
0.466,0.049771,2.74446
0.467,0.049861,2.753943
0.468,0.049951,2.763405
0.469,0.05004,2.772844
0.47,0.05013,2.782262
0.471,0.050219,2.791659
0.472,0.050309,2.801036
0.473,0.050398,2.810392
0.474,0.050487,2.819729
0.475,0.050576,2.829046
0.476,0.050664,2.838343
0.477,0.050752,2.847622
0.478,0.05084,2.856882
0.479,0.050928,2.866124
0.48,0.051015,2.875348
0.481,0.051101,2.884554
0.482,0.051188,2.893743
0.483,0.051274,2.902915
0.484,0.051359,2.912069
0.485,0.051444,2.921207
0.486,0.051528,2.930329
0.487,0.051612,2.939435
0.488,0.051696,2.948525
0.489,0.051779,2.957599
0.49,0.051861,2.966658
0.491,0.051943,2.975702
0.492,0.052025,2.984731
0.493,0.052105,2.993746
0.494,0.052186,3.002745
0.495,0.052266,3.011731
0.496,0.052345,3.020703
0.497,0.052424,3.029661
0.498,0.052502,3.038605
0.499,0.052579,3.047536
0.5,0.052657,3.056454
0.501,0.052733,3.065359
0.502,0.052809,3.074251
0.503,0.052885,3.083131
0.504,0.05296,3.091998
0.505,0.053034,3.100852
0.506,0.053108,3.109695
0.507,0.053181,3.118526
0.508,0.053254,3.127345
0.509,0.053326,3.136152
0.51,0.053398,3.144948
0.511,0.053469,3.153733
0.512,0.05354,3.162507
0.513,0.053611,3.17127
0.514,0.05368,3.180022
0.515,0.05375,3.188763
0.516,0.053819,3.197494
0.517,0.053887,3.206214
0.518,0.053955,3.214925
0.519,0.054023,3.223625
0.52,0.05409,3.232315
0.521,0.054156,3.240995
0.522,0.054223,3.249666
0.523,0.054288,3.258327
0.524,0.054354,3.266979
0.525,0.054419,3.275621
0.526,0.054484,3.284254
0.527,0.054548,3.292878
0.528,0.054612,3.301493
0.529,0.054675,3.3101
0.53,0.054738,3.318697
0.531,0.054801,3.327286
0.532,0.054864,3.335866
0.533,0.054926,3.344438
0.534,0.054988,3.353002
0.535,0.055049,3.361557
0.536,0.05511,3.370104
0.537,0.055171,3.378644
0.538,0.055232,3.387175
0.539,0.055292,3.395699
0.54,0.055352,3.404214
0.541,0.055412,3.412722
0.542,0.055472,3.421223
0.543,0.055531,3.429716
0.544,0.05559,3.438202
0.545,0.055649,3.44668
0.546,0.055708,3.455151
0.547,0.055766,3.463615
0.548,0.055825,3.472073
0.549,0.055883,3.480523
0.55,0.055941,3.488966
0.551,0.055999,3.497402
0.552,0.056056,3.505832
0.553,0.056114,3.514255
0.554,0.056171,3.522671
0.555,0.056228,3.531081
0.556,0.056285,3.539485
0.557,0.056342,3.547882
0.558,0.056399,3.556273
0.559,0.056456,3.564657
0.56,0.056512,3.573036
0.561,0.056569,3.581408
0.562,0.056625,3.589774
0.563,0.056682,3.598135
0.564,0.056738,3.606489
0.565,0.056794,3.614838
0.566,0.05685,3.623181
0.567,0.056907,3.631518
0.568,0.056963,3.639849
0.569,0.057019,3.648175
0.57,0.057075,3.656495
0.571,0.057131,3.66481
0.572,0.057187,3.673119
0.573,0.057243,3.681423
0.574,0.057299,3.689722
0.575,0.057355,3.698015
0.576,0.057412,3.706303
0.577,0.057468,3.714586
0.578,0.057524,3.722864
0.579,0.05758,3.731137
0.58,0.057636,3.739404
0.581,0.057693,3.747667
0.582,0.057749,3.755925
0.583,0.057805,3.764178
0.584,0.057862,3.772426
0.585,0.057919,3.780669
0.586,0.057975,3.788908
0.587,0.058032,3.797142
0.588,0.058089,3.805371
0.589,0.058146,3.813596
0.59,0.058203,3.821816
0.591,0.05826,3.830031
0.592,0.058317,3.838242
0.593,0.058375,3.846449
0.594,0.058432,3.854651
0.595,0.05849,3.862849
0.596,0.058548,3.871042
0.597,0.058606,3.879231
0.598,0.058664,3.887417
0.599,0.058722,3.895597
0.6,0.058781,3.903774
0.601,0.058839,3.911946
0.602,0.058898,3.920115
0.603,0.058957,3.928279
0.604,0.059016,3.936439
0.605,0.059075,3.944596
0.606,0.059135,3.952748
0.607,0.059194,3.960896
0.608,0.059254,3.969041
0.609,0.059314,3.977181
0.61,0.059375,3.985318
0.611,0.059435,3.993451
0.612,0.059496,4.00158
0.613,0.059557,4.009706
0.614,0.059618,4.017828
0.615,0.059679,4.025946
0.616,0.05974,4.03406
0.617,0.059802,4.042171
0.618,0.059864,4.050278
0.619,0.059926,4.058382
0.62,0.059989,4.066482
0.621,0.060052,4.074579
0.622,0.060115,4.082672
0.623,0.060178,4.090762
0.624,0.060241,4.098848
0.625,0.060305,4.106932
0.626,0.060369,4.115011
0.627,0.060433,4.123087
0.628,0.060498,4.13116
0.629,0.060562,4.13923
0.63,0.060628,4.147296
0.631,0.060693,4.15536
0.632,0.060758,4.16342
0.633,0.060824,4.171477
0.634,0.06089,4.17953
0.635,0.060957,4.187581
0.636,0.061024,4.195628
0.637,0.061091,4.203672
0.638,0.061158,4.211714
0.639,0.061226,4.219752
0.64,0.061293,4.227787
0.641,0.061362,4.235819
0.642,0.06143,4.243849
0.643,0.061499,4.251875
0.644,0.061568,4.259898
0.645,0.061638,4.267919
0.646,0.061707,4.275936
0.647,0.061777,4.283951
0.648,0.061848,4.291963
0.649,0.061918,4.299972
0.65,0.061989,4.307978
0.651,0.062061,4.315981
0.652,0.062132,4.323982
0.653,0.062204,4.33198
0.654,0.062277,4.339975
0.655,0.062349,4.347967
0.656,0.062422,4.355957
0.657,0.062496,4.363944
0.658,0.062569,4.371929
0.659,0.062643,4.37991
0.66,0.062717,4.387889
0.661,0.062792,4.395866
0.662,0.062867,4.40384
0.663,0.062942,4.411811
0.664,0.063018,4.41978
0.665,0.063094,4.427746
0.666,0.06317,4.43571
0.667,0.063247,4.443671
0.668,0.063324,4.45163
0.669,0.063402,4.459587
0.67,0.063479,4.46754
0.671,0.063558,4.475492
0.672,0.063636,4.483441
0.673,0.063715,4.491387
0.674,0.063794,4.499331
0.675,0.063874,4.507273
0.676,0.063954,4.515213
0.677,0.064034,4.52315
0.678,0.064114,4.531085
0.679,0.064195,4.539017
0.68,0.064277,4.546947
0.681,0.064359,4.554875
0.682,0.064441,4.562801
0.683,0.064523,4.570724
0.684,0.064606,4.578646
0.685,0.064689,4.586565
0.686,0.064773,4.594481
0.687,0.064857,4.602396
0.688,0.064941,4.610308
0.689,0.065026,4.618218
0.69,0.065111,4.626126
0.691,0.065196,4.634032
0.692,0.065282,4.641936
0.693,0.065368,4.649837
0.694,0.065455,4.657737
0.695,0.065542,4.665634
0.696,0.065629,4.67353
0.697,0.065717,4.681423
0.698,0.065805,4.689314
0.699,0.065893,4.697203
0.7,0.065982,4.70509
0.701,0.066071,4.712976
0.702,0.066161,4.720859
0.703,0.066251,4.728739
0.704,0.066341,4.736619
0.705,0.066432,4.744496
0.706,0.066523,4.752371
0.707,0.066615,4.760244
0.708,0.066707,4.768115
0.709,0.066799,4.775984
0.71,0.066892,4.783852
0.711,0.066985,4.791718
0.712,0.067078,4.799581
0.713,0.067172,4.807443
0.714,0.067266,4.815302
0.715,0.067361,4.823161
0.716,0.067456,4.831017
0.717,0.067551,4.838871
0.718,0.067647,4.846723
0.719,0.067743,4.854574
0.72,0.06784,4.862422
0.721,0.067937,4.87027
0.722,0.068034,4.878115
0.723,0.068132,4.885958
0.724,0.06823,4.8938
0.725,0.068328,4.901639
0.726,0.068427,4.909478
0.727,0.068526,4.917314
0.728,0.068626,4.925148
0.729,0.068726,4.932981
0.73,0.068827,4.940813
0.731,0.068928,4.948642
0.732,0.069029,4.95647
0.733,0.06913,4.964296
0.734,0.069232,4.97212
0.735,0.069335,4.979943
0.736,0.069438,4.987764
0.737,0.069541,4.995584
0.738,0.069645,5.003401
0.739,0.069749,5.011218
0.74,0.069853,5.019032
0.741,0.069958,5.026845
0.742,0.070063,5.034656
0.743,0.070168,5.042466
0.744,0.070274,5.050274
0.745,0.070381,5.05808
0.746,0.070488,5.065885
0.747,0.070595,5.073689
0.748,0.070702,5.08149
0.749,0.07081,5.08929
0.75,0.070918,5.097089
0.751,0.071027,5.104886
0.752,0.071136,5.112681
0.753,0.071246,5.120476
0.754,0.071356,5.128268
0.755,0.071466,5.136059
0.756,0.071577,5.143848
0.757,0.071688,5.151637
0.758,0.071799,5.159423
0.759,0.071911,5.167208
0.76,0.072023,5.174992
0.761,0.072136,5.182774
0.762,0.072249,5.190555
0.763,0.072362,5.198334
0.764,0.072476,5.206111
0.765,0.07259,5.213888
0.766,0.072705,5.221663
0.767,0.07282,5.229436
0.768,0.072935,5.237208
0.769,0.073051,5.244979
0.77,0.073167,5.252748
0.771,0.073284,5.260516
0.772,0.073401,5.268282
0.773,0.073518,5.276047
0.774,0.073636,5.283811
0.775,0.073754,5.291574
0.776,0.073872,5.299334
0.777,0.073991,5.307094
0.778,0.07411,5.314852
0.779,0.07423,5.322609
0.78,0.07435,5.330365
0.781,0.074471,5.338119
0.782,0.074591,5.345871
0.783,0.074713,5.353623
0.784,0.074834,5.361373
0.785,0.074956,5.369123
0.786,0.075079,5.37687
0.787,0.075201,5.384616
0.788,0.075325,5.392362
0.789,0.075448,5.400105
0.79,0.075572,5.407848
0.791,0.075696,5.415589
0.792,0.075821,5.423329
0.793,0.075946,5.431068
0.794,0.076072,5.438805
0.795,0.076197,5.446541
0.796,0.076324,5.454277
0.797,0.07645,5.46201
0.798,0.076577,5.469743
0.799,0.076705,5.477474
0.8,0.076833,5.485204
0.801,0.076961,5.492933
0.802,0.077089,5.50066
0.803,0.077218,5.508387
0.804,0.077347,5.516112
0.805,0.077477,5.523836
0.806,0.077607,5.531559
0.807,0.077738,5.53928
0.808,0.077868,5.547001
0.809,0.078,5.55472
0.81,0.078131,5.562438
0.811,0.078263,5.570155
0.812,0.078396,5.577871
0.813,0.078528,5.585586
0.814,0.078661,5.593299
0.815,0.078795,5.601011
0.816,0.078929,5.608723
0.817,0.079063,5.616433
0.818,0.079198,5.624142
0.819,0.079333,5.631849
0.82,0.079468,5.639556
0.821,0.079604,5.647262
0.822,0.07974,5.654966
0.823,0.079877,5.66267
0.824,0.080013,5.670372
0.825,0.080151,5.678073
0.826,0.080288,5.685773
0.827,0.080426,5.693472
0.828,0.080565,5.70117
0.829,0.080703,5.708867
0.83,0.080843,5.716563
0.831,0.080982,5.724257
0.832,0.081122,5.731951
0.833,0.081262,5.739644
0.834,0.081403,5.747335
0.835,0.081544,5.755025
0.836,0.081685,5.762715
0.837,0.081827,5.770403
0.838,0.081969,5.77809
0.839,0.082112,5.785777
0.84,0.082254,5.793462
0.841,0.082398,5.801146
0.842,0.082541,5.808829
0.843,0.082685,5.816512
0.844,0.08283,5.824193
0.845,0.082974,5.831873
0.846,0.083119,5.839552
0.847,0.083265,5.84723
0.848,0.083411,5.854908
0.849,0.083557,5.862584
0.85,0.083703,5.870259
0.851,0.08385,5.877933
0.852,0.083997,5.885606
0.853,0.084145,5.893279
0.854,0.084293,5.900949
0.855,0.084441,5.90862
0.856,0.08459,5.916289
0.857,0.084739,5.923957
0.858,0.084889,5.931625
0.859,0.085039,5.939291
0.86,0.085189,5.946957
0.861,0.085339,5.954621
0.862,0.08549,5.962285
0.863,0.085641,5.969948
0.864,0.085793,5.97761
0.865,0.085945,5.98527
0.866,0.086097,5.99293
0.867,0.08625,6.000589
0.868,0.086403,6.008247
0.869,0.086557,6.015904
0.87,0.08671,6.02356
0.871,0.086865,6.031216
0.872,0.087019,6.03887
0.873,0.087174,6.046523
0.874,0.087329,6.054176
0.875,0.087485,6.061828
0.876,0.087641,6.069478
0.877,0.087797,6.077128
0.878,0.087954,6.084777
0.879,0.088111,6.092425
0.88,0.088268,6.100072
0.881,0.088426,6.107718
0.882,0.088584,6.115364
0.883,0.088742,6.123009
0.884,0.088901,6.130652
0.885,0.08906,6.138295
0.886,0.089219,6.145937
0.887,0.089379,6.153578
0.888,0.089539,6.161219
0.889,0.0897,6.168858
0.89,0.089861,6.176497
0.891,0.090022,6.184134
0.892,0.090184,6.191772
0.893,0.090346,6.199408
0.894,0.090508,6.207043
0.895,0.090671,6.214677
0.896,0.090834,6.222311
0.897,0.090997,6.229943
0.898,0.091161,6.237575
0.899,0.091325,6.245206
0.9,0.091489,6.252836
0.901,0.091654,6.260466
0.902,0.091819,6.268095
0.903,0.091984,6.275723
0.904,0.09215,6.283349
0.905,0.092316,6.290976
0.906,0.092483,6.298601
0.907,0.092649,6.306225
0.908,0.092816,6.313849
0.909,0.092984,6.321472
0.91,0.093152,6.329094
0.911,0.09332,6.336716
0.912,0.093488,6.344337
0.913,0.093657,6.351956
0.914,0.093827,6.359576
0.915,0.093996,6.367194
0.916,0.094166,6.374812
0.917,0.094336,6.382428
0.918,0.094507,6.390044
0.919,0.094678,6.397659
0.92,0.094849,6.405274
0.921,0.095021,6.412888
0.922,0.095192,6.420501
0.923,0.095365,6.428113
0.924,0.095537,6.435724
0.925,0.09571,6.443335
0.926,0.095884,6.450945
0.927,0.096057,6.458554
0.928,0.096231,6.466163
0.929,0.096405,6.473771
0.93,0.09658,6.481378
0.931,0.096755,6.488984
0.932,0.09693,6.496589
0.933,0.097106,6.504194
0.934,0.097282,6.511798
0.935,0.097458,6.519402
0.936,0.097635,6.527004
0.937,0.097812,6.534606
0.938,0.097989,6.542207
0.939,0.098167,6.549808
0.94,0.098345,6.557407
0.941,0.098523,6.565007
0.942,0.098702,6.572605
0.943,0.098881,6.580203
0.944,0.09906,6.5878
0.945,0.09924,6.595396
0.946,0.09942,6.602991
0.947,0.0996,6.610586
0.948,0.099781,6.61818
0.949,0.099961,6.625774
0.95,0.100143,6.633367
0.951,0.100324,6.640959
0.952,0.100506,6.64855
0.953,0.100689,6.656141
0.954,0.100871,6.663731
0.955,0.101054,6.67132
0.956,0.101237,6.678909
0.957,0.101421,6.686497
0.958,0.101605,6.694085
0.959,0.101789,6.701671
0.96,0.101974,6.709257
0.961,0.102159,6.716843
0.962,0.102344,6.724427
0.963,0.102529,6.732011
0.964,0.102715,6.739595
0.965,0.102901,6.747178
0.966,0.103088,6.754759
0.967,0.103275,6.762341
0.968,0.103462,6.769922
0.969,0.103649,6.777502
0.97,0.103837,6.785081
0.971,0.104025,6.79266
0.972,0.104214,6.800239
0.973,0.104402,6.807816
0.974,0.104592,6.815393
0.975,0.104781,6.822969
0.976,0.104971,6.830545
0.977,0.105161,6.83812
0.978,0.105351,6.845695
0.979,0.105542,6.853268
0.98,0.105733,6.860841
0.981,0.105924,6.868414
0.982,0.106116,6.875986
0.983,0.106308,6.883557
0.984,0.1065,6.891128
0.985,0.106693,6.898698
0.986,0.106886,6.906267
0.987,0.107079,6.913836
0.988,0.107272,6.921404
0.989,0.107466,6.928972
0.99,0.10766,6.936539
0.991,0.107855,6.944106
0.992,0.10805,6.951672
0.993,0.108245,6.959237
0.994,0.10844,6.966801
0.995,0.108636,6.974365
0.996,0.108832,6.981929
0.997,0.109029,6.989491
0.998,0.109225,6.997054
0.999,0.109422,7.004615
1,0.10962,7.012177
1.0025,0.110114,7.031077
1.005,0.110611,7.049973
1.0075,0.11111,7.068866
1.01,0.11161,7.087756
1.0125,0.112113,7.106641
1.015,0.112617,7.125524
1.0175,0.113124,7.144403
1.02,0.113632,7.163278
1.0225,0.114142,7.18215
1.025,0.114654,7.201018
1.0275,0.115168,7.219883
1.03,0.115684,7.238745
1.0325,0.116202,7.257604
1.035,0.116722,7.276459
1.0375,0.117243,7.295311
1.04,0.117767,7.314159
1.0425,0.118292,7.333004
1.045,0.118819,7.351847
1.0475,0.119349,7.370686
1.05,0.11988,7.389522
1.0525,0.120413,7.408354
1.055,0.120947,7.427184
1.0575,0.121484,7.44601
1.06,0.122022,7.464833
1.0625,0.122563,7.483654
1.065,0.123105,7.50247
1.0675,0.123649,7.521285
1.07,0.124195,7.540096
1.0725,0.124742,7.558904
1.075,0.125292,7.57771
1.0775,0.125843,7.596512
1.08,0.126397,7.615311
1.0825,0.126952,7.634108
1.085,0.127508,7.652902
1.0875,0.128067,7.671692
1.09,0.128628,7.69048
1.0925,0.12919,7.709266
1.095,0.129754,7.728048
1.0975,0.13032,7.746828
1.1,0.130887,7.765604
1.1025,0.131457,7.784379
1.105,0.132028,7.80315
1.1075,0.132601,7.821918
1.11,0.133176,7.840684
1.1125,0.133753,7.859448
1.115,0.134331,7.878209
1.1175,0.134911,7.896966
1.12,0.135493,7.915722
1.1225,0.136077,7.934475
1.125,0.136662,7.953225
1.1275,0.137249,7.971972
1.13,0.137838,7.990718
1.1325,0.138429,8.00946
1.135,0.139022,8.0282
1.1375,0.139616,8.046938
1.14,0.140212,8.065673
1.1425,0.14081,8.084406
1.145,0.141409,8.103136
1.1475,0.14201,8.121864
1.15,0.142613,8.140589
1.1525,0.143218,8.159312
1.155,0.143824,8.178033
1.1575,0.144432,8.196751
1.16,0.145042,8.215466
1.1625,0.145654,8.23418
1.165,0.146267,8.252892
1.1675,0.146882,8.2716
1.17,0.147499,8.290307
1.1725,0.148117,8.309011
1.175,0.148737,8.327713
1.1775,0.149359,8.346413
1.18,0.149983,8.36511
1.1825,0.150608,8.383805
1.185,0.151235,8.402498
1.1875,0.151863,8.421189
1.19,0.152494,8.439878
1.1925,0.153126,8.458564
1.195,0.153759,8.477248
1.1975,0.154395,8.495931
1.2,0.155032,8.51461
1.2025,0.155671,8.533288
1.205,0.156311,8.551964
1.2075,0.156953,8.570638
1.21,0.157597,8.58931
1.2125,0.158242,8.607979
1.215,0.158889,8.626646
1.2175,0.159538,8.645311
1.22,0.160188,8.663975
1.2225,0.16084,8.682636
1.225,0.161494,8.701295
1.2275,0.162149,8.719953
1.23,0.162806,8.738607
1.2325,0.163465,8.757261
1.235,0.164125,8.775912
1.2375,0.164787,8.794561
1.24,0.165451,8.81321
1.2425,0.166116,8.831855
1.245,0.166783,8.850498
1.2475,0.167452,8.86914
1.25,0.168122,8.887779
1.2525,0.168794,8.906417
1.255,0.169467,8.925054
1.2575,0.170142,8.943687
1.26,0.170819,8.962319
1.2625,0.171497,8.980949
1.265,0.172177,8.999578
1.2675,0.172859,9.018205
1.27,0.173542,9.03683
1.2725,0.174226,9.055453
1.275,0.174913,9.074074
1.2775,0.175601,9.092693
1.28,0.176291,9.111311
1.2825,0.176982,9.129927
1.285,0.177675,9.148541
1.2875,0.178369,9.167153
1.29,0.179065,9.185764
1.2925,0.179763,9.204373
1.295,0.180462,9.22298
1.2975,0.181163,9.241586
1.3,0.181865,9.260189
1.3025,0.182569,9.278791
1.305,0.183275,9.297392
1.3075,0.183982,9.31599
1.31,0.184691,9.334587
1.3125,0.185401,9.353183
1.315,0.186114,9.371777
1.3175,0.186827,9.390368
1.32,0.187542,9.408958
1.3225,0.188259,9.427547
1.325,0.188977,9.446135
1.3275,0.189697,9.46472
1.33,0.190419,9.483304
1.3325,0.191142,9.501886
1.335,0.191866,9.520467
1.3375,0.192593,9.539046
1.34,0.19332,9.557624
1.3425,0.19405,9.5762
1.345,0.194781,9.594774
1.3475,0.195513,9.613347
1.35,0.196247,9.631918
1.3525,0.196983,9.650488
1.355,0.19772,9.669056
1.3575,0.198459,9.687623
1.36,0.199199,9.706188
1.3625,0.199941,9.724752
1.365,0.200684,9.743315
1.3675,0.201429,9.761875
1.37,0.202176,9.780435
1.3725,0.202924,9.798992
1.375,0.203674,9.817549
1.3775,0.204425,9.836103
1.38,0.205178,9.854657
1.3825,0.205932,9.873209
1.385,0.206688,9.89176
1.3875,0.207445,9.910309
1.39,0.208204,9.928856
1.3925,0.208964,9.947403
1.395,0.209726,9.965947
1.3975,0.21049,9.98449
1.4,0.211255,10.003033
1.4025,0.212021,10.021573
1.405,0.21279,10.040112
1.4075,0.213559,10.058651
1.41,0.214331,10.077188
1.4125,0.215103,10.095722
1.415,0.215878,10.114256
1.4175,0.216653,10.132789
1.42,0.217431,10.15132
1.4225,0.21821,10.169849
1.425,0.21899,10.188378
1.4275,0.219772,10.206905
1.43,0.220555,10.22543
1.4325,0.22134,10.243956
1.435,0.222127,10.262479
1.4375,0.222915,10.281
1.44,0.223704,10.29952
1.4425,0.224495,10.31804
1.445,0.225288,10.336558
1.4475,0.226082,10.355075
1.45,0.226877,10.37359
1.4525,0.227675,10.392104
1.455,0.228473,10.410617
1.4575,0.229273,10.429129
1.46,0.230075,10.447639
1.4625,0.230878,10.466148
1.465,0.231683,10.484656
1.4675,0.232489,10.503162
1.47,0.233297,10.521668
1.4725,0.234106,10.540173
1.475,0.234916,10.558676
1.4775,0.235729,10.577177
1.48,0.236542,10.595677
1.4825,0.237357,10.614177
1.485,0.238174,10.632675
1.4875,0.238992,10.651172
1.49,0.239812,10.669668
1.4925,0.240633,10.688163
1.495,0.241456,10.706656
1.4975,0.24228,10.725148
1.5,0.243106,10.743639
1.5025,0.243933,10.762129
1.505,0.244762,10.780618
1.5075,0.245592,10.799106
1.51,0.246423,10.817592
1.5125,0.247257,10.836077
1.515,0.248091,10.854561
1.5175,0.248927,10.873044
1.52,0.249765,10.891526
1.5225,0.250604,10.910007
1.525,0.251445,10.928486
1.5275,0.252287,10.946964
1.53,0.25313,10.965442
1.5325,0.253975,10.983918
1.535,0.254822,11.002394
1.5375,0.25567,11.020867
1.54,0.256519,11.039341
1.5425,0.25737,11.057813
1.545,0.258223,11.076283
1.5475,0.259077,11.094753
1.55,0.259932,11.113221
1.5525,0.260789,11.131689
1.555,0.261647,11.150156
1.5575,0.262507,11.168621
1.56,0.263369,11.187085
1.5625,0.264231,11.205549
1.565,0.265096,11.224011
1.5675,0.265961,11.242473
1.57,0.266829,11.260933
1.5725,0.267697,11.279391
1.575,0.268568,11.29785
1.5775,0.269439,11.316307
1.58,0.270312,11.334763
1.5825,0.271187,11.353218
1.585,0.272063,11.371672
1.5875,0.27294,11.390125
1.59,0.273819,11.408577
1.5925,0.2747,11.427028
1.595,0.275582,11.445477
1.5975,0.276465,11.463926
1.6,0.27735,11.482374
1.6025,0.278236,11.500821
1.605,0.279124,11.519267
1.6075,0.280013,11.537712
1.61,0.280904,11.556156
1.6125,0.281796,11.574599
1.615,0.28269,11.593041
1.6175,0.283585,11.611483
1.62,0.284481,11.629923
1.6225,0.285379,11.648362
1.625,0.286279,11.6668
1.6275,0.28718,11.685237
1.63,0.288082,11.703673
1.6325,0.288986,11.722109
1.635,0.289891,11.740543
1.6375,0.290798,11.758977
1.64,0.291706,11.77741
1.6425,0.292616,11.795841
1.645,0.293527,11.814271
1.6475,0.294439,11.832701
1.65,0.295353,11.85113
1.6525,0.296269,11.869557
1.655,0.297186,11.887984
1.6575,0.298104,11.90641
1.66,0.299024,11.924835
1.6625,0.299945,11.94326
1.665,0.300868,11.961683
1.6675,0.301792,11.980105
1.67,0.302718,11.998527
1.6725,0.303645,12.016948
1.675,0.304573,12.035367
1.6775,0.305503,12.053786
1.68,0.306434,12.072204
1.6825,0.307367,12.090621
1.685,0.308302,12.109036
1.6875,0.309237,12.127452
1.69,0.310174,12.145866
2,0.65,12.2
2.066,0.668,12.6
2.138,0.729,13
2.214,0.774,13.5
2.296,0.823,14
2.384,0.878,14.5
2.48,0.939,15.1
2.583,1.007,15.7
2.695,1.083,16.4
2.818,1.168,17.1
2.952,1.265,17.9
3.1,1.387,18.8
3.263,1.536,19.8
3.444,1.71,20.9
3.647,1.915,22.1
3.875,2.16,23.5
4.133,2.446,25.1
4.428,2.786,26.9
4.769,3.202,29
5.166,3.732,31.3
5.636,4.425,34
6.199,5.355,37
6.526,5.96,38.6
6.888,6.67,40.4
7.293,7.461,42.5
7.749,8.376,44.8
8.266,9.441,47.1
8.856,10.69,49.4
9.537,12.21,52.2
9.919,13.11,53.7
14,22.72,69.72

File: Material_base/experiment/Al.csv
wavelength,n,k
0.2,0.12193333333333337,2.3020000000000005
0.2066,0.13,2.39
0.2156,0.141,2.51
0.2254,0.155,2.64
0.2362,0.172,2.79
0.248,0.19,2.94
0.261,0.209,3.11
0.2755,0.233,3.3
0.2917,0.261,3.51
0.3,0.276,3.61
0.31,0.294,3.74
0.3179,0.31,3.84
0.3263,0.326,3.95
0.3351,0.344,4.06
0.3444,0.364,4.17
0.35,0.375,4.24
0.3542,0.385,4.3
0.3647,0.407,4.43
0.3757,0.432,4.56
0.3875,0.46,4.71
0.4,0.49,4.86
0.4133,0.523,5.02
0.4275,0.558,5.2
0.4428,0.598,5.38
0.45,0.618,5.47
0.4592,0.644,5.58
0.4769,0.695,5.8
0.5,0.769,6.08
0.55,0.958,6.69
0.6,1.2,7.26
0.65,1.47,7.79
0.7,1.83,8.31
0.75,2.4,8.62
0.825,2.75,8.31
0.85,2.61,8.22
0.875,2.38,8.18
0.9,2.06,8.3
0.925,1.77,8.49
0.95,1.49,8.88
1.0,1.35,9.58
1.2,1.21,12.0
1.5,1.38,15.4
1.907,1.99,19.8
2.0,2.15,20.7
2.065,2.27,21.4
2.254,2.62,23.3
2.48,3.07,25.6
2.755,3.68,28.3
3.0,4.24,30.6
3.1,4.45,31.5
3.306,4.88,33.4
3.542,5.44,35.6
3.815,6.0,38.1
4.0,6.43,39.8
4.133,6.76,41.0
4.509,7.61,44.3
4.959,8.59,48.2
5.0,8.67,48.6
5.51,9.85,53.2
6.0,11.1,57.6
6.199,11.7,59.4
6.526,12.7,62.2
6.888,13.7,65.2
7.0,14.0,66.2
7.293,14.9,68.8
7.749,16.5,72.7
8.0,17.5,74.9
8.266,18.6,77.0
8.856,20.9,81.5
9.0,21.5,82.6
9.537,23.5,86.5
10.0,25.3,89.8
10.33,26.6,92.2
11.0,29.2,96.6
11.27,30.2,98.4
12.0,33.0,103.0
12.4,34.5,106.0
13.0,36.6,109.0
13.05,36.8,110.0
13.78,39.7,114.0
14.0,40.5,116.0

File: Material_base/experiment/Al2O3.csv
Wavelength,n,k
0.21,1.74909,0.001667
0.211,1.7483,0.0016
0.212,1.74751,0.001536
0.213,1.74671,0.001475
0.214,1.74591,0.001417
0.215,1.74511,0.001362
0.216,1.7443,0.00131
0.217,1.74349,0.00126
0.218,1.74268,0.001212
0.219,1.74186,0.001167
0.22,1.74104,0.001123
0.221,1.74022,0.001082
0.222,1.7394,0.001042
0.223,1.73858,0.001005
0.224,1.73776,0.000969
0.225,1.73694,0.000934
0.226,1.73611,0.000901
0.227,1.73529,0.00087
0.228,1.73447,0.00084
0.229,1.73365,0.000811
0.23,1.73282,0.000783
0.231,1.732,0.000757
0.232,1.73118,0.000732
0.233,1.73037,0.000707
0.234,1.72955,0.000684
0.235,1.72873,0.000662
0.236,1.72792,0.00064
0.237,1.72711,0.00062
0.238,1.7263,0.0006
0.239,1.72549,0.000581
0.24,1.72469,0.000563
0.241,1.72388,0.000546
0.242,1.72309,0.000529
0.243,1.72229,0.000513
0.244,1.72149,0.000497
0.245,1.7207,0.000482
0.246,1.71991,0.000468
0.247,1.71913,0.000454
0.248,1.71835,0.000441
0.249,1.71757,0.000428
0.25,1.71679,0.000415
0.251,1.71602,0.000404
0.252,1.71525,0.000392
0.253,1.71448,0.000381
0.254,1.71372,0.00037
0.255,1.71296,0.00036
0.256,1.71221,0.00035
0.257,1.71146,0.000341
0.258,1.71071,0.000331
0.259,1.70996,0.000322
0.26,1.70922,0.000314
0.261,1.70849,0.000306
0.262,1.70776,0.000298
0.263,1.70703,0.00029
0.264,1.7063,0.000282
0.265,1.70558,0.000275
0.266,1.70487,0.000268
0.267,1.70415,0.000261
0.268,1.70345,0.000255
0.269,1.70274,0.000248
0.27,1.70204,0.000242
0.271,1.70134,0.000236
0.272,1.70065,0.00023
0.273,1.69996,0.000225
0.274,1.69928,0.000219
0.275,1.6986,0.000214
0.276,1.69792,0.000209
0.277,1.69725,0.000204
0.278,1.69658,0.000199
0.279,1.69591,0.000195
0.28,1.69525,0.00019
0.281,1.6946,0.000186
0.282,1.69395,0.000182
0.283,1.6933,0.000178
0.284,1.69265,0.000174
0.285,1.69201,0.00017
0.286,1.69138,0.000166
0.287,1.69074,0.000162
0.288,1.69012,0.000159
0.289,1.68949,0.000155
0.29,1.68887,0.000152
0.291,1.68825,0.000149
0.292,1.68764,0.000146
0.293,1.68704,0.000142
0.294,1.68643,0.000139
0.295,1.68583,0.000137
0.296,1.68523,0.000134
0.297,1.68464,0.000131
0.298,1.68405,0.000128
0.299,1.68347,0.000126
0.3,1.68288,0.000123
0.301,1.68231,0.000121
0.302,1.68173,0.000118
0.303,1.68116,0.000116
0.304,1.6806,0.000114
0.305,1.68003,0.000112
0.306,1.67948,0.000109
0.307,1.67892,0.000107
0.308,1.67837,0.000105
0.309,1.67782,0.000103
0.31,1.67728,0.000101
0.311,1.67674,0.000099
0.312,1.6762,0.000098
0.313,1.67567,0.000096
0.314,1.67514,0.000094
0.315,1.67461,0.000092
0.316,1.67409,0.000091
0.317,1.67357,0.000089
0.318,1.67305,0.000087
0.319,1.67254,0.000086
0.32,1.67203,0.000084
0.321,1.67153,0.000083
0.322,1.67102,0.000081
0.323,1.67053,0.00008
0.324,1.67003,0.000079
0.325,1.66954,0.000077
0.326,1.66905,0.000076
0.327,1.66856,0.000075
0.328,1.66808,0.000073
0.329,1.6676,0.000072
0.33,1.66713,0.000071
0.331,1.66665,0.00007
0.332,1.66619,0.000069
0.333,1.66572,0.000067
0.334,1.66525,0.000066
0.335,1.66479,0.000065
0.336,1.66434,0.000064
0.337,1.66388,0.000063
0.338,1.66343,0.000062
0.339,1.66298,0.000061
0.34,1.66254,0.00006
0.341,1.6621,0.000059
0.342,1.66166,0.000058
0.343,1.66122,0.000058
0.344,1.66079,0.000057
0.345,1.66036,0.000056
0.346,1.65993,0.000055
0.347,1.65951,0.000054
0.348,1.65909,0.000053
0.349,1.65867,0.000052
0.35,1.65825,0.000052
0.351,1.65784,0.000051
0.352,1.65743,0.00005
0.353,1.65702,0.000049
0.354,1.65661,0.000049
0.355,1.65621,0.000048
0.356,1.65581,0.000047
0.357,1.65541,0.000047
0.358,1.65502,0.000046
0.359,1.65463,0.000045
0.36,1.65424,0.000045
0.361,1.65385,0.000044
0.362,1.65347,0.000044
0.363,1.65308,0.000043
0.364,1.65271,0.000042
0.365,1.65233,0.000042
0.366,1.65195,0.000041
0.367,1.65158,0.000041
0.368,1.65121,0.00004
0.369,1.65085,0.00004
0.37,1.65048,0.000039
0.371,1.65012,0.000039
0.372,1.64976,0.000038
0.373,1.6494,0.000038
0.374,1.64905,0.000037
0.375,1.6487,0.000037
0.376,1.64834,0.000036
0.377,1.648,0.000036
0.378,1.64765,0.000035
0.379,1.64731,0.000035
0.38,1.64697,0.000034
0.381,1.64663,0.000034
0.382,1.64629,0.000033
0.383,1.64595,0.000033
0.384,1.64562,0.000033
0.385,1.64529,0.000032
0.386,1.64496,0.000032
0.387,1.64464,0.000031
0.388,1.64431,0.000031
0.389,1.64399,0.000031
0.39,1.64367,0.00003
0.391,1.64335,0.00003
0.392,1.64303,0.00003
0.393,1.64272,0.000029
0.394,1.64241,0.000029
0.395,1.6421,0.000029
0.396,1.64179,0.000028
0.397,1.64148,0.000028
0.398,1.64118,0.000028
0.399,1.64088,0.000027
0.4,1.64058,0.000027
0.401,1.64028,0.000027
0.402,1.63998,0.000026
0.403,1.63969,0.000026
0.404,1.63939,0.000026
0.405,1.6391,0.000025
0.406,1.63881,0.000025
0.407,1.63853,0.000025
0.408,1.63824,0.000025
0.409,1.63796,0.000024
0.41,1.63767,0.000024
0.411,1.63739,0.000024
0.412,1.63711,0.000024
0.413,1.63684,0.000023
0.414,1.63656,0.000023
0.415,1.63629,0.000023
0.416,1.63602,0.000023
0.417,1.63575,0.000022
0.418,1.63548,0.000022
0.419,1.63521,0.000022
0.42,1.63495,0.000022
0.421,1.63468,0.000021
0.422,1.63442,0.000021
0.423,1.63416,0.000021
0.424,1.6339,0.000021
0.425,1.63364,0.000021
0.426,1.63339,0.00002
0.427,1.63313,0.00002
0.428,1.63288,0.00002
0.429,1.63263,0.00002
0.43,1.63238,0.00002
0.431,1.63213,0.000019
0.432,1.63189,0.000019
0.433,1.63164,0.000019
0.434,1.6314,0.000019
0.435,1.63115,0.000019
0.436,1.63091,0.000019
0.437,1.63067,0.000018
0.438,1.63044,0.000018
0.439,1.6302,0.000018
0.44,1.62996,0.000018
0.441,1.62973,0.000018
0.442,1.6295,0.000017
0.443,1.62927,0.000017
0.444,1.62904,0.000017
0.445,1.62881,0.000017
0.446,1.62858,0.000017
0.447,1.62836,0.000017
0.448,1.62814,0.000017
0.449,1.62791,0.000016
0.45,1.62769,0.000016
0.451,1.62747,0.000016
0.452,1.62725,0.000016
0.453,1.62703,0.000016
0.454,1.62682,0.000016
0.455,1.6266,0.000016
0.456,1.62639,0.000015
0.457,1.62618,0.000015
0.458,1.62596,0.000015
0.459,1.62575,0.000015
0.46,1.62555,0.000015
0.461,1.62534,0.000015
0.462,1.62513,0.000015
0.463,1.62493,0.000015
0.464,1.62472,0.000014
0.465,1.62452,0.000014
0.466,1.62432,0.000014
0.467,1.62412,0.000014
0.468,1.62392,0.000014
0.469,1.62372,0.000014
0.47,1.62352,0.000014
0.471,1.62332,0.000014
0.472,1.62313,0.000013
0.473,1.62294,0.000013
0.474,1.62274,0.000013
0.475,1.62255,0.000013
0.476,1.62236,0.000013
0.477,1.62217,0.000013
0.478,1.62198,0.000013
0.479,1.6218,0.000013
0.48,1.62161,0.000013
0.481,1.62142,0.000013
0.482,1.62124,0.000012
0.483,1.62106,0.000012
0.484,1.62087,0.000012
0.485,1.62069,0.000012
0.486,1.62051,0.000012
0.487,1.62033,0.000012
0.488,1.62015,0.000012
0.489,1.61998,0.000012
0.49,1.6198,0.000012
0.491,1.61963,0.000012
0.492,1.61945,0.000011
0.493,1.61928,0.000011
0.494,1.61911,0.000011
0.495,1.61893,0.000011
0.496,1.61876,0.000011
0.497,1.61859,0.000011
0.498,1.61843,0.000011
0.499,1.61826,0.000011
0.5,1.61809,0.000011
0.501,1.61793,0.000011
0.502,1.61776,0.000011
0.503,1.6176,0.000011
0.504,1.61743,0.000011
0.505,1.61727,0.00001
0.506,1.61711,0.00001
0.507,1.61695,0.00001
0.508,1.61679,0.00001
0.509,1.61663,0.00001
0.51,1.61647,0.00001
0.511,1.61631,0.00001
0.512,1.61616,0.00001
0.513,1.616,0.00001
0.514,1.61585,0.00001
0.515,1.61569,0.00001
0.516,1.61554,0.00001
0.517,1.61539,0.00001
0.518,1.61524,0.00001
0.519,1.61509,0.000009
0.52,1.61494,0.000009
0.521,1.61479,0.000009
0.522,1.61464,0.000009
0.523,1.61449,0.000009
0.524,1.61434,0.000009
0.525,1.6142,0.000009
0.526,1.61405,0.000009
0.527,1.61391,0.000009
0.528,1.61376,0.000009
0.529,1.61362,0.000009
0.53,1.61348,0.000009
0.531,1.61334,0.000009
0.532,1.6132,0.000009
0.533,1.61306,0.000009
0.534,1.61292,0.000009
0.535,1.61278,0.000009
0.536,1.61264,0.000008
0.537,1.6125,0.000008
0.538,1.61237,0.000008
0.539,1.61223,0.000008
0.54,1.6121,0.000008
0.541,1.61196,0.000008
0.542,1.61183,0.000008
0.543,1.6117,0.000008
0.544,1.61156,0.000008
0.545,1.61143,0.000008
0.546,1.6113,0.000008
0.547,1.61117,0.000008
0.548,1.61104,0.000008
0.549,1.61091,0.000008
0.55,1.61078,0.000008
0.551,1.61065,0.000008
0.552,1.61053,0.000008
0.553,1.6104,0.000008
0.554,1.61028,0.000008
0.555,1.61015,0.000008
0.556,1.61003,0.000008
0.557,1.6099,0.000007
0.558,1.60978,0.000007
0.559,1.60966,0.000007
0.56,1.60953,0.000007
0.561,1.60941,0.000007
0.562,1.60929,0.000007
0.563,1.60917,0.000007
0.564,1.60905,0.000007
0.565,1.60893,0.000007
0.566,1.60881,0.000007
0.567,1.6087,0.000007
0.568,1.60858,0.000007
0.569,1.60846,0.000007
0.57,1.60835,0.000007
0.571,1.60823,0.000007
0.572,1.60811,0.000007
0.573,1.608,0.000007
0.574,1.60789,0.000007
0.575,1.60777,0.000007
0.576,1.60766,0.000007
0.577,1.60755,0.000007
0.578,1.60744,0.000007
0.579,1.60732,0.000007
0.58,1.60721,0.000007
0.581,1.6071,0.000007
0.582,1.60699,0.000006
0.583,1.60689,0.000006
0.584,1.60678,0.000006
0.585,1.60667,0.000006
0.586,1.60656,0.000006
0.587,1.60645,0.000006
0.588,1.60635,0.000006
0.589,1.60624,0.000006
0.59,1.60614,0.000006
0.591,1.60603,0.000006
0.592,1.60593,0.000006
0.593,1.60582,0.000006
0.594,1.60572,0.000006
0.595,1.60561,0.000006
0.596,1.60551,0.000006
0.597,1.60541,0.000006
0.598,1.60531,0.000006
0.599,1.60521,0.000006
0.6,1.60511,0.000006
0.601,1.60501,0.000006
0.602,1.60491,0.000006
0.603,1.60481,0.000006
0.604,1.60471,0.000006
0.605,1.60461,0.000006
0.606,1.60451,0.000006
0.607,1.60442,0.000006
0.608,1.60432,0.000006
0.609,1.60422,0.000006
0.61,1.60413,0.000006
0.611,1.60403,0.000006
0.612,1.60394,0.000006
0.613,1.60384,0.000006
0.614,1.60375,0.000006
0.615,1.60365,0.000005
0.616,1.60356,0.000005
0.617,1.60347,0.000005
0.618,1.60337,0.000005
0.619,1.60328,0.000005
0.62,1.60319,0.000005
0.621,1.6031,0.000005
0.622,1.60301,0.000005
0.623,1.60292,0.000005
0.624,1.60283,0.000005
0.625,1.60274,0.000005
0.626,1.60265,0.000005
0.627,1.60256,0.000005
0.628,1.60247,0.000005
0.629,1.60238,0.000005
0.63,1.6023,0.000005
0.631,1.60221,0.000005
0.632,1.60212,0.000005
0.633,1.60203,0.000005
0.634,1.60195,0.000005
0.635,1.60186,0.000005
0.636,1.60178,0.000005
0.637,1.60169,0.000005
0.638,1.60161,0.000005
0.639,1.60152,0.000005
0.64,1.60144,0.000005
0.641,1.60136,0.000005
0.642,1.60127,0.000005
0.643,1.60119,0.000005
0.644,1.60111,0.000005
0.645,1.60102,0.000005
0.646,1.60094,0.000005
0.647,1.60086,0.000005
0.648,1.60078,0.000005
0.649,1.6007,0.000005
0.65,1.60062,0.000005
0.651,1.60054,0.000005
0.652,1.60046,0.000005
0.653,1.60038,0.000005
0.654,1.6003,0.000005
0.655,1.60023,0.000005
0.656,1.60015,0.000005
0.657,1.60007,0.000005
0.658,1.59999,0.000005
0.659,1.59991,0.000004
0.66,1.59984,0.000004
0.661,1.59976,0.000004
0.662,1.59968,0.000004
0.663,1.59961,0.000004
0.664,1.59953,0.000004
0.665,1.59946,0.000004
0.666,1.59938,0.000004
0.667,1.59931,0.000004
0.668,1.59923,0.000004
0.669,1.59916,0.000004
0.67,1.59909,0.000004
0.671,1.59901,0.000004
0.672,1.59894,0.000004
0.673,1.59887,0.000004
0.674,1.5988,0.000004
0.675,1.59872,0.000004
0.676,1.59865,0.000004
0.677,1.59858,0.000004
0.678,1.59851,0.000004
0.679,1.59844,0.000004
0.68,1.59837,0.000004
0.681,1.5983,0.000004
0.682,1.59823,0.000004
0.683,1.59816,0.000004
0.684,1.59809,0.000004
0.685,1.59802,0.000004
0.686,1.59795,0.000004
0.687,1.59788,0.000004
0.688,1.59781,0.000004
0.689,1.59775,0.000004
0.69,1.59768,0.000004
0.691,1.59761,0.000004
0.692,1.59754,0.000004
0.693,1.59748,0.000004
0.694,1.59741,0.000004
0.695,1.59734,0.000004
0.696,1.59728,0.000004
0.697,1.59721,0.000004
0.698,1.59715,0.000004
0.699,1.59708,0.000004
0.7,1.59702,0.000004
0.701,1.59695,0.000004
0.702,1.59689,0.000004
0.703,1.59682,0.000004
0.704,1.59676,0.000004
0.705,1.5967,0.000004
0.706,1.59663,0.000004
0.707,1.59657,0.000004
0.708,1.59651,0.000004
0.709,1.59644,0.000004
0.71,1.59638,0.000004
0.711,1.59632,0.000004
0.712,1.59626,0.000004
0.713,1.5962,0.000004
0.714,1.59614,0.000004
0.715,1.59607,0.000004
0.716,1.59601,0.000004
0.717,1.59595,0.000004
0.718,1.59589,0.000004
0.719,1.59583,0.000004
0.72,1.59577,0.000004
0.721,1.59571,0.000004
0.722,1.59565,0.000004
0.723,1.59559,0.000004
0.724,1.59553,0.000004
0.725,1.59548,0.000003
0.726,1.59542,0.000003
0.727,1.59536,0.000003
0.728,1.5953,0.000003
0.729,1.59524,0.000003
0.73,1.59519,0.000003
0.731,1.59513,0.000003
0.732,1.59507,0.000003
0.733,1.59502,0.000003
0.734,1.59496,0.000003
0.735,1.5949,0.000003
0.736,1.59485,0.000003
0.737,1.59479,0.000003
0.738,1.59473,0.000003
0.739,1.59468,0.000003
0.74,1.59462,0.000003
0.741,1.59457,0.000003
0.742,1.59451,0.000003
0.743,1.59446,0.000003
0.744,1.5944,0.000003
0.745,1.59435,0.000003
0.746,1.5943,0.000003
0.747,1.59424,0.000003
0.748,1.59419,0.000003
0.749,1.59414,0.000003
0.75,1.59408,0.000003
0.751,1.59403,0.000003
0.752,1.59398,0.000003
0.753,1.59392,0.000003
0.754,1.59387,0.000003
0.755,1.59382,0.000003
0.756,1.59377,0.000003
0.757,1.59371,0.000003
0.758,1.59366,0.000003
0.759,1.59361,0.000003
0.76,1.59356,0.000003
0.761,1.59351,0.000003
0.762,1.59346,0.000003
0.763,1.59341,0.000003
0.764,1.59336,0.000003
0.765,1.59331,0.000003
0.766,1.59326,0.000003
0.767,1.59321,0.000003
0.768,1.59316,0.000003
0.769,1.59311,0.000003
0.77,1.59306,0.000003
0.771,1.59301,0.000003
0.772,1.59296,0.000003
0.773,1.59291,0.000003
0.774,1.59286,0.000003
0.775,1.59282,0.000003
0.776,1.59277,0.000003
0.777,1.59272,0.000003
0.778,1.59267,0.000003
0.779,1.59262,0.000003
0.78,1.59257,0.000003
0.781,1.59253,0.000003
0.782,1.59248,0.000003
0.783,1.59243,0.000003
0.784,1.59239,0.000003
0.785,1.59234,0.000003
0.786,1.59229,0.000003
0.787,1.59225,0.000003
0.788,1.5922,0.000003
0.789,1.59215,0.000003
0.79,1.59211,0.000003
0.791,1.59206,0.000003
0.792,1.59202,0.000003
0.793,1.59197,0.000003
0.794,1.59193,0.000003
0.795,1.59188,0.000003
0.796,1.59184,0.000003
0.797,1.59179,0.000003
0.798,1.59175,0.000003
0.799,1.5917,0.000003
0.8,1.59166,0.000003
0.801,1.59162,0.000003
0.802,1.59157,0.000003
0.803,1.59153,0.000003
0.804,1.59149,0.000003
0.805,1.59144,0.000003
0.806,1.5914,0.000003
0.807,1.59136,0.000003
0.808,1.59131,0.000003
0.809,1.59127,0.000003
0.81,1.59123,0.000003
0.811,1.59119,0.000003
0.812,1.59114,0.000003
0.813,1.5911,0.000003
0.814,1.59106,0.000003
0.815,1.59102,0.000003
0.816,1.59098,0.000003
0.817,1.59093,0.000003
0.818,1.59089,0.000003
0.819,1.59085,0.000003
0.82,1.59081,0.000003
0.821,1.59077,0.000003
0.822,1.59073,0.000003
0.823,1.59069,0.000003
0.824,1.59065,0.000003
0.825,1.59061,0.000003
0.826,1.59057,0.000003
0.827,1.59053,0.000003
0.828,1.59049,0.000003
0.829,1.59045,0.000003
0.83,1.59041,0.000003
0.831,1.59037,0.000003
0.832,1.59033,0.000003
0.833,1.59029,0.000003
0.834,1.59025,0.000003
0.835,1.59021,0.000003
0.836,1.59017,0.000003
0.837,1.59013,0.000002
0.838,1.59009,0.000002
0.839,1.59006,0.000002
0.84,1.59002,0.000002
0.841,1.58998,0.000002
0.842,1.58994,0.000002
0.843,1.5899,0.000002
0.844,1.58987,0.000002
0.845,1.58983,0.000002
0.846,1.58979,0.000002
0.847,1.58975,0.000002
0.848,1.58971,0.000002
0.849,1.58968,0.000002
0.85,1.58964,0.000002
0.851,1.5896,0.000002
0.852,1.58957,0.000002
0.853,1.58953,0.000002
0.854,1.58949,0.000002
0.855,1.58946,0.000002
0.856,1.58942,0.000002
0.857,1.58939,0.000002
0.858,1.58935,0.000002
0.859,1.58931,0.000002
0.86,1.58928,0.000002
0.861,1.58924,0.000002
0.862,1.58921,0.000002
0.863,1.58917,0.000002
0.864,1.58914,0.000002
0.865,1.5891,0.000002
0.866,1.58907,0.000002
0.867,1.58903,0.000002
0.868,1.589,0.000002
0.869,1.58896,0.000002
0.87,1.58893,0.000002
0.871,1.58889,0.000002
0.872,1.58886,0.000002
0.873,1.58882,0.000002
0.874,1.58879,0.000002
0.875,1.58875,0.000002
0.876,1.58872,0.000002
0.877,1.58869,0.000002
0.878,1.58865,0.000002
0.879,1.58862,0.000002
0.88,1.58859,0.000002
0.881,1.58855,0.000002
0.882,1.58852,0.000002
0.883,1.58849,0.000002
0.884,1.58845,0.000002
0.885,1.58842,0.000002
0.886,1.58839,0.000002
0.887,1.58836,0.000002
0.888,1.58832,0.000002
0.889,1.58829,0.000002
0.89,1.58826,0.000002
0.891,1.58823,0.000002
0.892,1.58819,0.000002
0.893,1.58816,0.000002
0.894,1.58813,0.000002
0.895,1.5881,0.000002
0.896,1.58807,0.000002
0.897,1.58804,0.000002
0.898,1.588,0.000002
0.899,1.58797,0.000002
0.9,1.58794,0.000002
0.901,1.58791,0.000002
0.902,1.58788,0.000002
0.903,1.58785,0.000002
0.904,1.58782,0.000002
0.905,1.58779,0.000002
0.906,1.58775,0.000002
0.907,1.58772,0.000002
0.908,1.58769,0.000002
0.909,1.58766,0.000002
0.91,1.58763,0.000002
0.911,1.5876,0.000002
0.912,1.58757,0.000002
0.913,1.58754,0.000002
0.914,1.58751,0.000002
0.915,1.58748,0.000002
0.916,1.58745,0.000002
0.917,1.58742,0.000002
0.918,1.58739,0.000002
0.919,1.58736,0.000002
0.92,1.58733,0.000002
0.921,1.5873,0.000002
0.922,1.58728,0.000002
0.923,1.58725,0.000002
0.924,1.58722,0.000002
0.925,1.58719,0.000002
0.926,1.58716,0.000002
0.927,1.58713,0.000002
0.928,1.5871,0.000002
0.929,1.58707,0.000002
0.93,1.58704,0.000002
0.931,1.58702,0.000002
0.932,1.58699,0.000002
0.933,1.58696,0.000002
0.934,1.58693,0.000002
0.935,1.5869,0.000002
0.936,1.58688,0.000002
0.937,1.58685,0.000002
0.938,1.58682,0.000002
0.939,1.58679,0.000002
0.94,1.58677,0.000002
0.941,1.58674,0.000002
0.942,1.58671,0.000002
0.943,1.58668,0.000002
0.944,1.58666,0.000002
0.945,1.58663,0.000002
0.946,1.5866,0.000002
0.947,1.58657,0.000002
0.948,1.58655,0.000002
0.949,1.58652,0.000002
0.95,1.58649,0.000002
0.951,1.58647,0.000002
0.952,1.58644,0.000002
0.953,1.58641,0.000002
0.954,1.58639,0.000002
0.955,1.58636,0.000002
0.956,1.58633,0.000002
0.957,1.58631,0.000002
0.958,1.58628,0.000002
0.959,1.58626,0.000002
0.96,1.58623,0.000002
0.961,1.58621,0.000002
0.962,1.58618,0.000002
0.963,1.58615,0.000002
0.964,1.58613,0.000002
0.965,1.5861,0.000002
0.966,1.58608,0.000002
0.967,1.58605,0.000002
0.968,1.58603,0.000002
0.969,1.586,0.000002
0.97,1.58598,0.000002
0.971,1.58595,0.000002
0.972,1.58593,0.000002
0.973,1.5859,0.000002
0.974,1.58588,0.000002
0.975,1.58585,0.000002
0.976,1.58583,0.000002
0.977,1.5858,0.000002
0.978,1.58578,0.000002
0.979,1.58575,0.000002
0.98,1.58573,0.000002
0.981,1.5857,0.000002
0.982,1.58568,0.000002
0.983,1.58566,0.000002
0.984,1.58563,0.000002
0.985,1.58561,0.000002
0.986,1.58558,0.000002
0.987,1.58556,0.000002
0.988,1.58554,0.000002
0.989,1.58551,0.000002
0.99,1.58549,0.000002
0.991,1.58547,0.000002
0.992,1.58544,0.000002
0.993,1.58542,0.000002
0.994,1.58539,0.000002
0.995,1.58537,0.000002
0.996,1.58535,0.000002
0.997,1.58532,0.000002
0.998,1.5853,0.000002
0.999,1.58528,0.000002
1,1.58526,0.000002
1.0025,1.5852,0.000002
1.005,1.58514,0.000002
1.0075,1.58508,0.000002
1.01,1.58503,0.000002
1.0125,1.58497,0.000002
1.015,1.58492,0.000002
1.0175,1.58486,0.000002
1.02,1.58481,0.000002
1.0225,1.58475,0.000002
1.025,1.5847,0.000002
1.0275,1.58465,0.000002
1.03,1.58459,0.000002
1.0325,1.58454,0.000002
1.035,1.58449,0.000002
1.0375,1.58444,0.000002
1.04,1.58439,0.000002
1.0425,1.58434,0.000002
1.045,1.58429,0.000002
1.0475,1.58424,0.000002
1.05,1.58418,0.000002
1.0525,1.58414,0.000002
1.055,1.58409,0.000002
1.0575,1.58404,0.000002
1.06,1.58399,0.000002
1.0625,1.58394,0.000002
1.065,1.58389,0.000002
1.0675,1.58384,0.000002
1.07,1.5838,0.000002
1.0725,1.58375,0.000002
1.075,1.5837,0.000002
1.0775,1.58366,0.000002
1.08,1.58361,0.000002
1.0825,1.58357,0.000002
1.085,1.58352,0.000002
1.0875,1.58348,0.000002
1.09,1.58343,0.000002
1.0925,1.58339,0.000001
1.095,1.58334,0.000001
1.0975,1.5833,0.000001
1.1,1.58326,0.000001
1.1025,1.58321,0.000001
1.105,1.58317,0.000001
1.1075,1.58313,0.000001
1.11,1.58308,0.000001
1.1125,1.58304,0.000001
1.115,1.583,0.000001
1.1175,1.58296,0.000001
1.12,1.58292,0.000001
1.1225,1.58288,0.000001
1.125,1.58284,0.000001
1.1275,1.58279,0.000001
1.13,1.58275,0.000001
1.1325,1.58272,0.000001
1.135,1.58268,0.000001
1.1375,1.58264,0.000001
1.14,1.5826,0.000001
1.1425,1.58256,0.000001
1.145,1.58252,0.000001
1.1475,1.58248,0.000001
1.15,1.58244,0.000001
1.1525,1.58241,0.000001
1.155,1.58237,0.000001
1.1575,1.58233,0.000001
1.16,1.58229,0.000001
1.1625,1.58225,0.000001
1.165,1.58222,0.000001
1.1675,1.58218,0.000001
1.17,1.58215,0.000001
1.1725,1.58211,0.000001
1.175,1.58207,0.000001
1.1775,1.58204,0.000001
1.18,1.582,0.000001
1.1825,1.58197,0.000001
1.185,1.58193,0.000001
1.1875,1.5819,0.000001
1.19,1.58186,0.000001
1.1925,1.58183,0.000001
1.195,1.58179,0.000001
1.1975,1.58176,0.000001
1.2,1.58173,0.000001
1.2025,1.58169,0.000001
1.205,1.58166,0.000001
1.2075,1.58163,0.000001
1.21,1.5816,0.000001
1.2125,1.58156,0.000001
1.215,1.58153,0.000001
1.2175,1.5815,0.000001
1.22,1.58146,0.000001
1.2225,1.58143,0.000001
1.225,1.5814,0.000001
1.2275,1.58137,0.000001
1.23,1.58134,0.000001
1.2325,1.58131,0.000001
1.235,1.58128,0.000001
1.2375,1.58125,0.000001
1.24,1.58122,0.000001
1.2425,1.58119,0.000001
1.245,1.58115,0.000001
1.2475,1.58112,0.000001
1.25,1.58109,0.000001
1.2525,1.58107,0.000001
1.255,1.58104,0.000001
1.2575,1.58101,0.000001
1.26,1.58098,0.000001
1.2625,1.58095,0.000001
1.265,1.58092,0.000001
1.2675,1.58089,0.000001
1.27,1.58086,0.000001
1.2725,1.58083,0.000001
1.275,1.58081,0.000001
1.2775,1.58078,0.000001
1.28,1.58075,0.000001
1.2825,1.58072,0.000001
1.285,1.5807,0.000001
1.2875,1.58067,0.000001
1.29,1.58064,0.000001
1.2925,1.58061,0.000001
1.295,1.58059,0.000001
1.2975,1.58056,0.000001
1.3,1.58053,0.000001
1.3025,1.58051,0.000001
1.305,1.58048,0.000001
1.3075,1.58045,0.000001
1.31,1.58043,0.000001
1.3125,1.5804,0.000001
1.315,1.58038,0.000001
1.3175,1.58035,0.000001
1.32,1.58033,0.000001
1.3225,1.5803,0.000001
1.325,1.58028,0.000001
1.3275,1.58025,0.000001
1.33,1.58023,0.000001
1.3325,1.5802,0.000001
1.335,1.58018,0.000001
1.3375,1.58015,0.000001
1.34,1.58013,0.000001
1.3425,1.58011,0.000001
1.345,1.58008,0.000001
1.3475,1.58006,0.000001
1.35,1.58003,0.000001
1.3525,1.58001,0.000001
1.355,1.57999,0.000001
1.3575,1.57996,0.000001
1.36,1.57994,0.000001
1.3625,1.57992,0.000001
1.365,1.57989,0.000001
1.3675,1.57987,0.000001
1.37,1.57985,0.000001
1.3725,1.57982,0.000001
1.375,1.5798,0.000001
1.3775,1.57978,0.000001
1.38,1.57976,0.000001
1.3825,1.57974,0.000001
1.385,1.57971,0.000001
1.3875,1.57969,0.000001
1.39,1.57967,0.000001
1.3925,1.57965,0.000001
1.395,1.57963,0.000001
1.3975,1.5796,0.000001
1.4,1.57958,0.000001
1.4025,1.57956,0.000001
1.405,1.57954,0.000001
1.4075,1.57952,0.000001
1.41,1.5795,0.000001
1.4125,1.57948,0.000001
1.415,1.57946,0.000001
1.4175,1.57944,0.000001
1.42,1.57942,0.000001
1.4225,1.5794,0.000001
1.425,1.57938,0.000001
1.4275,1.57936,0.000001
1.43,1.57934,0.000001
1.4325,1.57932,0.000001
1.435,1.5793,0.000001
1.4375,1.57928,0.000001
1.44,1.57926,0.000001
1.4425,1.57924,0.000001
1.445,1.57922,0.000001
1.4475,1.5792,0.000001
1.45,1.57918,0.000001
1.4525,1.57916,0.000001
1.455,1.57914,0.000001
1.4575,1.57912,0.000001
1.46,1.5791,0.000001
1.4625,1.57909,0.000001
1.465,1.57907,0.000001
1.4675,1.57905,0.000001
1.47,1.57903,0.000001
1.4725,1.57901,0.000001
1.475,1.57899,0.000001
1.4775,1.57898,0.000001
1.48,1.57896,0.000001
1.4825,1.57894,0.000001
1.485,1.57892,0.000001
1.4875,1.5789,0.000001
1.49,1.57889,0.000001
1.4925,1.57887,0.000001
1.495,1.57885,0.000001
1.4975,1.57883,0.000001
1.5,1.57882,0.000001
1.5025,1.5788,0.000001
1.505,1.57878,0.000001
1.5075,1.57876,0.000001
1.51,1.57875,0.000001
1.5125,1.57873,0.000001
1.515,1.57871,0.000001
1.5175,1.5787,0.000001
1.52,1.57868,0.000001
1.5225,1.57866,0.000001
1.525,1.57865,0.000001
1.5275,1.57863,0.000001
1.53,1.57861,0.000001
1.5325,1.5786,0.000001
1.535,1.57858,0.000001
1.5375,1.57857,0.000001
1.54,1.57855,0.000001
1.5425,1.57853,0.000001
1.545,1.57852,0.000001
1.5475,1.5785,0.000001
1.55,1.57849,0.000001
1.5525,1.57847,0.000001
1.555,1.57845,0.000001
1.5575,1.57844,0.000001
1.56,1.57842,0.000001
1.5625,1.57841,0.000001
1.565,1.57839,0.000001
1.5675,1.57838,0.000001
1.57,1.57836,0.000001
1.5725,1.57835,0.000001
1.575,1.57833,0.000001
1.5775,1.57832,0.000001
1.58,1.5783,0.000001
1.5825,1.57829,0.000001
1.585,1.57827,0.000001
1.5875,1.57826,0.000001
1.59,1.57824,0.000001
1.5925,1.57823,0.000001
1.595,1.57821,0.000001
1.5975,1.5782,0.000001
1.6,1.57819,0.000001
1.6025,1.57817,0.000001
1.605,1.57816,0.000001
1.6075,1.57814,0.000001
1.61,1.57813,0.000001
1.6125,1.57812,0.000001
1.615,1.5781,0.000001
1.6175,1.57809,0.000001
1.62,1.57807,0.000001
1.6225,1.57806,0.000001
1.625,1.57805,0.000001
1.6275,1.57803,0.000001
1.63,1.57802,0.000001
1.6325,1.57801,0.000001
1.635,1.57799,0.000001
1.6375,1.57798,0.000001
1.64,1.57797,0.000001
1.6425,1.57795,0.000001
1.645,1.57794,0.000001
1.6475,1.57793,0.000001
1.65,1.57791,0.000001
1.6525,1.5779,0.000001
1.655,1.57789,0.000001
1.6575,1.57787,0.000001
1.66,1.57786,0.000001
1.6625,1.57785,0.000001
1.665,1.57784,0.000001
1.6675,1.57782,0.000001
1.67,1.57781,0.000001
1.6725,1.5778,0.000001
1.675,1.57779,0.000001
1.6775,1.57777,0.000001
1.68,1.57776,0.000001
1.6825,1.57775,0.000001
1.685,1.57774,0.000001
1.6875,1.57772,0.000001
1.69,1.57771,0.000001
1.9942,1.5043,0.0021632
2.019,1.5036,0.0022247
2.0381,1.5031,0.0022731
2.0575,1.5026,0.0023235
2.0773,1.502,0.002376
2.0975,1.5015,0.0024308
2.118,1.5009,0.002488
2.139,1.5003,0.0025476
2.1532,1.4999,0.0025888
2.1749,1.4993,0.0026529
2.197,1.4987,0.0027198
2.2196,1.498,0.0027898
2.2349,1.4976,0.0028381
2.2582,1.4969,0.0029134
2.2741,1.4964,0.0029655
2.2983,1.4957,0.0030466
2.3147,1.4952,0.0031027
2.3398,1.4945,0.0031902
2.3568,1.494,0.0032509
2.374,1.4934,0.0033134
2.3916,1.4929,0.0033779
2.4183,1.4921,0.0034785
2.4365,1.4915,0.0035483
2.455,1.4909,0.0036203
2.4737,1.4903,0.0036947
2.4927,1.4897,0.0037716
2.5121,1.4891,0.0038509
2.5317,1.4885,0.0039329
2.5516,1.4879,0.0040177
2.5719,1.4872,0.0041053
2.5925,1.4865,0.0041959
2.6134,1.4858,0.0042896
2.6346,1.4851,0.0043866
2.6562,1.4844,0.0044869
2.6782,1.4837,0.0045907
2.6893,1.4833,0.004644
2.7118,1.4825,0.0047534
2.7347,1.4817,0.0048668
2.7579,1.4809,0.0049842
2.7697,1.4805,0.0050445
2.7936,1.4797,0.0051684
2.8179,1.4788,0.0052968
2.8302,1.4784,0.0053628
2.8551,1.4775,0.0054985
2.8678,1.477,0.0055683
2.8934,1.4761,0.0057117
2.9194,1.4752,0.0058607
2.9326,1.4747,0.0059373
2.9594,1.4737,0.0060949
2.973,1.4732,0.006176
2.9867,1.4727,0.0062587
3.0145,1.4716,0.006429
3.0286,1.4711,0.0065166
3.0571,1.47,0.0066971
3.0716,1.4695,0.0067901
3.0863,1.4689,0.006885
3.1159,1.4677,0.0070805
3.131,1.4672,0.0071812
3.1462,1.4666,0.007284
3.177,1.4653,0.007496
3.1927,1.4647,0.0076053
3.2085,1.4641,0.0077169
3.2244,1.4634,0.0078309
3.2569,1.4621,0.008066
3.2733,1.4614,0.0081874
3.2899,1.4608,0.0083114
3.3067,1.4601,0.008438
3.3237,1.4594,0.0085674
3.3581,1.4579,0.0088347
3.3756,1.4572,0.0089728
3.3933,1.4564,0.0091139
3.4111,1.4557,0.0092582
3.4292,1.4549,0.0094057
3.4474,1.4541,0.0095565
3.4658,1.4533,0.0097108
3.4845,1.4525,0.0098686
3.5033,1.4517,0.01003
3.5224,1.4509,0.010195
3.5416,1.45,0.010364
3.5611,1.4491,0.010537
3.5807,1.4483,0.010714
3.6006,1.4474,0.010895
3.6207,1.4464,0.01108
3.6411,1.4455,0.01127
3.6617,1.4446,0.011465
3.6825,1.4436,0.011664
3.7035,1.4426,0.011868
3.7248,1.4417,0.012077
3.7463,1.4406,0.012291
3.7681,1.4396,0.01251
3.7901,1.4386,0.012735
3.8124,1.4375,0.012966
3.835,1.4364,0.013202
3.8578,1.4353,0.013445
3.8809,1.4342,0.013693
3.9043,1.4331,0.013948
3.928,1.4319,0.01421
3.9519,1.4307,0.014478
3.9762,1.4295,0.014754
4.0007,1.4283,0.015037
4.0255,1.427,0.015327
4.0507,1.4257,0.015625
4.0762,1.4244,0.015932
4.102,1.4231,0.016246
4.1281,1.4217,0.01657
4.1546,1.4203,0.016902
4.1814,1.4189,0.017243
4.2085,1.4175,0.017595
4.236,1.416,0.017956
4.2639,1.4145,0.018327
4.2921,1.413,0.018709
4.3208,1.4114,0.019102
4.3498,1.4098,0.019506
4.3791,1.4082,0.019923
4.4089,1.4066,0.020351
4.4391,1.4049,0.020793
4.4697,1.4031,0.021247
4.5008,1.4014,0.021716
4.5323,1.3995,0.022199
4.5642,1.3977,0.022697
4.5965,1.3958,0.02321
4.6294,1.3939,0.023739
4.6627,1.3919,0.024285
4.6965,1.3899,0.024849
4.7308,1.3878,0.02543
4.7655,1.3857,0.026031
4.8008,1.3835,0.026651
4.8367,1.3813,0.027291
4.873,1.3791,0.027953
4.91,1.3767,0.028638
4.9474,1.3744,0.029345
4.9855,1.3719,0.030077
5.0241,1.3695,0.030834
5.0634,1.3669,0.031617
5.1033,1.3643,0.032428
5.1438,1.3616,0.033268
5.1849,1.3589,0.034139
5.2267,1.356,0.035041
5.2692,1.3532,0.035976
5.3124,1.3502,0.036945
5.3563,1.3472,0.037951
5.4009,1.344,0.038996
5.4463,1.3408,0.04008
5.4925,1.3375,0.041206
5.5394,1.3342,0.042376
5.5872,1.3307,0.043593
5.6358,1.3271,0.044858
5.6852,1.3234,0.046175
5.7355,1.3197,0.047545
5.7867,1.3158,0.048972
5.8389,1.3118,0.05046
5.8919,1.3077,0.05201
5.946,1.3035,0.053627
6.001,1.2991,0.055315
6.0571,1.2946,0.057077
6.1143,1.29,0.058918
6.1725,1.2853,0.060842
6.2319,1.2804,0.062854
6.2924,1.2753,0.06496
6.3541,1.2701,0.067166
6.417,1.2647,0.069477
6.4811,1.2592,0.071901
6.5466,1.2534,0.074443
6.6134,1.2475,0.077113
6.6816,1.2414,0.079919
6.7512,1.235,0.082869
6.8223,1.2285,0.085974
6.8948,1.2217,0.089245
6.969,1.2147,0.092692
7.0447,1.2075,0.096329
7.1221,1.2,0.10017
7.2013,1.1922,0.10423
7.2822,1.1842,0.10853
7.3649,1.1759,0.11307
7.4496,1.1672,0.1179
7.5362,1.1583,0.12302
7.6249,1.149,0.12845
7.7156,1.1393,0.13424
7.8086,1.1293,0.1404
7.9038,1.119,0.14697
8.0014,1.1082,0.15399
8.1014,1.097,0.16149
8.204,1.0854,0.16952
8.3091,1.0733,0.17813
8.4171,1.0608,0.18737
8.5278,1.0479,0.19731
8.6415,1.0344,0.20801
8.7583,1.0205,0.21955
8.8783,1.0061,0.23202
9.0016,0.99122,0.2455
9.1284,0.97588,0.26009
9.2588,0.9601,0.27592
9.393,0.94392,0.29309
9.5311,0.9274,0.31173
9.6733,0.91059,0.33198
9.8199,0.89362,0.35398
9.971,0.8766,0.37785
10.127,0.85968,0.40372
10.288,0.84305,0.4317
10.453,0.82692,0.46186
10.625,0.81152,0.49426
10.802,0.7971,0.52891
10.985,0.78389,0.56576
11.174,0.77212,0.60473
11.37,0.762,0.64571
11.573,0.75369,0.68857
11.784,0.74731,0.73314
12.002,0.74297,0.77928
12.229,0.74071,0.82685
12.464,0.74058,0.87573
12.708,0.74259,0.92582
12.962,0.74675,0.97705
13.227,0.75306,1.0294
13.502,0.76156,1.0828
13.79,0.77226,1.1372
14.089,0.7852,1.1927
14.403,0.80044,1.2493
14.73,0.81806,1.3071
15.072,0.83817,1.366
15.431,0.86088,1.4261
15.808,0.88634,1.4875
16.203,0.91475,1.5502
16.618,0.9463,1.6143
17.056,0.98126,1.6798
17.517,1.0199,1.7468
18.003,1.0625,1.8152
18.518,1.1096,1.885
19.062,1.1615,1.9563
19.64,1.2186,2.0289
20.254,1.2816,2.1027
