Repository: YKW456/Spectrum_Agent

# Spectrum Agent: Natural Language-Driven Optical Multi-layer Film Structure Designer

Spectrum Agent is a natural language-driven intelligent agent for designing optical multilayer film structures. It is fine-tuned based on domain knowledge extracted from a large number of research papers and tool invocation examples. It can recommend materials for structural design based on natural language input and invoke the PPO-BO algorithm to carry out the structure design.
The literature used in this study was downloaded from the Internet. During the paper review phase, all code and datasets were made available on an anonymous GitHub repository.

File: Material_base/experiment/Ge.csv
Wavelength,n,k
0.21,1.882541,2.313816
0.211,1.895671,2.316375
0.212,1.908786,2.318842
0.213,1.921886,2.321216
0.214,1.934968,2.323498
0.215,1.948033,2.325687
0.216,1.96108,2.327786
0.217,1.974107,2.329793
0.218,1.987115,2.33171
0.219,2.000102,2.333537
0.22,2.013068,2.335274
0.221,2.026011,2.336922
0.222,2.038932,2.338481
0.223,2.051829,2.339952
0.224,2.064702,2.341335
0.225,2.07755,2.342631
0.226,2.090372,2.343839
0.227,2.103168,2.344962
0.228,2.115937,2.345999
0.229,2.128678,2.34695
0.23,2.14139,2.347816
0.231,2.154073,2.348598
0.232,2.166727,2.349296
0.233,2.17935,2.349911
0.234,2.191942,2.350444
0.235,2.204503,2.350894
0.236,2.217031,2.351263
0.237,2.229526,2.35155
0.238,2.241988,2.351757
0.239,2.254416,2.351885
0.24,2.266808,2.351932
0.241,2.279166,2.351902
0.242,2.291487,2.351792
0.243,2.303773,2.351606
0.244,2.316021,2.351342
0.245,2.328232,2.351002
0.246,2.340405,2.350586
0.247,2.352539,2.350096
0.248,2.364634,2.34953
0.249,2.376689,2.34889
0.25,2.388705,2.348178
0.251,2.400679,2.347392
0.252,2.412613,2.346534
0.253,2.424505,2.345605
0.254,2.436355,2.344605
0.255,2.448163,2.343535
0.256,2.459928,2.342396
0.257,2.471649,2.341187
0.258,2.483327,2.339911
0.259,2.49496,2.338566
0.26,2.506549,2.337155
0.261,2.518093,2.335677
0.262,2.529591,2.334133
0.263,2.541044,2.332525
0.264,2.552451,2.330852
0.265,2.563811,2.329115
0.266,2.575124,2.327316
0.267,2.58639,2.325454
0.268,2.597609,2.32353
0.269,2.60878,2.321545
0.27,2.619903,2.319499
0.271,2.630977,2.317394
0.272,2.642003,2.31523
0.273,2.652979,2.313007
0.274,2.663906,2.310726
0.275,2.674784,2.308388
0.276,2.685612,2.305994
0.277,2.69639,2.303544
0.278,2.707117,2.301039
0.279,2.717794,2.298479
0.28,2.72842,2.295865
0.281,2.738995,2.293198
0.282,2.749519,2.290479
0.283,2.759991,2.287708
0.284,2.770412,2.284885
0.285,2.780781,2.282012
0.286,2.791098,2.279088
0.287,2.801363,2.276116
0.288,2.811575,2.273095
0.289,2.821735,2.270026
0.29,2.831843,2.266909
0.291,2.841897,2.263746
0.292,2.851899,2.260537
0.293,2.861848,2.257282
0.294,2.871744,2.253982
0.295,2.881587,2.250638
0.296,2.891376,2.247251
0.297,2.901112,2.243821
0.298,2.910794,2.240348
0.299,2.920423,2.236834
0.3,2.929998,2.233279
0.301,2.93952,2.229683
0.302,2.948988,2.226047
0.303,2.958402,2.222372
0.304,2.967762,2.218658
0.305,2.977068,2.214907
0.306,2.98632,2.211118
0.307,2.995519,2.207292
0.308,3.004663,2.20343
0.309,3.013754,2.199533
0.31,3.022791,2.1956
0.311,3.031773,2.191633
0.312,3.040702,2.187631
0.313,3.049577,2.183597
0.314,3.058398,2.17953
0.315,3.067165,2.17543
0.316,3.075878,2.171299
0.317,3.084537,2.167137
0.318,3.093143,2.162945
0.319,3.101695,2.158722
0.32,3.110193,2.15447
0.321,3.118637,2.150189
0.322,3.127028,2.14588
0.323,3.135366,2.141544
0.324,3.14365,2.137179
0.325,3.151881,2.132789
0.326,3.160058,2.128372
0.327,3.168182,2.123929
0.328,3.176254,2.119461
0.329,3.184272,2.114969
0.33,3.192237,2.110452
0.331,3.20015,2.105911
0.332,3.20801,2.101348
0.333,3.215817,2.096762
0.334,3.223572,2.092154
0.335,3.231275,2.087524
0.336,3.238925,2.082873
0.337,3.246523,2.078201
0.338,3.25407,2.073509
0.339,3.261564,2.068797
0.34,3.269007,2.064066
0.341,3.276399,2.059316
0.342,3.283739,2.054547
0.343,3.291028,2.049761
0.344,3.298265,2.044957
0.345,3.305452,2.040136
0.346,3.312588,2.035298
0.347,3.319674,2.030444
0.348,3.326709,2.025574
0.349,3.333694,2.020689
0.35,3.340629,2.01579
0.351,3.347513,2.010875
0.352,3.354348,2.005946
0.353,3.361134,2.001004
0.354,3.36787,1.996048
0.355,3.374557,1.99108
0.356,3.381195,1.986099
0.357,3.387784,1.981106
0.358,3.394324,1.976101
0.359,3.400815,1.971084
0.36,3.407259,1.966057
0.361,3.413655,1.961019
0.362,3.420002,1.955971
0.363,3.426302,1.950912
0.364,3.432554,1.945845
0.365,3.438759,1.940768
0.366,3.444917,1.935682
0.367,3.451029,1.930588
0.368,3.457093,1.925485
0.369,3.463111,1.920375
0.37,3.469083,1.915257
0.371,3.475008,1.910132
0.372,3.480888,1.905
0.373,3.486722,1.899862
0.374,3.492511,1.894717
0.375,3.498254,1.889567
0.376,3.503953,1.88441
0.377,3.509606,1.879249
0.378,3.515215,1.874083
0.379,3.52078,1.868912
0.38,3.526301,1.863736
0.381,3.531778,1.858556
0.382,3.537211,1.853373
0.383,3.5426,1.848186
0.384,3.547947,1.842995
0.385,3.55325,1.837802
0.386,3.558511,1.832606
0.387,3.563728,1.827407
0.388,3.568904,1.822206
0.389,3.574037,1.817004
0.39,3.579129,1.811799
0.391,3.584179,1.806593
0.392,3.589187,1.801386
0.393,3.594154,1.796178
0.394,3.59908,1.790969
0.395,3.603965,1.785759
0.396,3.60881,1.78055
0.397,3.613614,1.77534
0.398,3.618379,1.770131
0.399,3.623103,1.764921
0.4,3.627788,1.759713
0.401,3.632433,1.754505
0.402,3.637039,1.749299
0.403,3.641606,1.744093
0.404,3.646134,1.738889
0.405,3.650624,1.733687
0.406,3.655075,1.728487
0.407,3.659489,1.723289
0.408,3.663864,1.718093
0.409,3.668202,1.712899
0.41,3.672502,1.707708
0.411,3.676765,1.70252
0.412,3.680991,1.697335
0.413,3.685181,1.692153
0.414,3.689334,1.686974
0.415,3.69345,1.681799
0.416,3.697531,1.676628
0.417,3.701575,1.67146
0.418,3.705584,1.666297
0.419,3.709558,1.661138
0.42,3.713496,1.655983
0.421,3.717399,1.650832
0.422,3.721268,1.645687
0.423,3.725102,1.640546
0.424,3.728901,1.63541
0.425,3.732667,1.630279
0.426,3.736398,1.625153
0.427,3.740096,1.620033
0.428,3.743761,1.614918
0.429,3.747392,1.609809
0.43,3.75099,1.604705
0.431,3.754555,1.599608
0.432,3.758087,1.594517
0.433,3.761587,1.589431
0.434,3.765055,1.584352
0.435,3.768491,1.57928
0.436,3.771895,1.574214
0.437,3.775268,1.569155
0.438,3.778609,1.564102
0.439,3.781919,1.559057
0.44,3.785198,1.554018
0.441,3.788446,1.548986
0.442,3.791664,1.543962
0.443,3.794851,1.538945
0.444,3.798008,1.533935
0.445,3.801135,1.528933
0.446,3.804233,1.523939
0.447,3.8073,1.518952
0.448,3.810339,1.513973
0.449,3.813348,1.509001
0.45,3.816328,1.504038
0.451,3.81928,1.499083
0.452,3.822203,1.494136
0.453,3.825097,1.489198
0.454,3.827964,1.484267
0.455,3.830802,1.479345
0.456,3.833613,1.474432
0.457,3.836396,1.469527
0.458,3.839151,1.46463
0.459,3.841879,1.459743
0.46,3.84458,1.454864
0.461,3.847255,1.449994
0.462,3.849902,1.445133
0.463,3.852523,1.440281
0.464,3.855118,1.435438
0.465,3.857687,1.430604
0.466,3.860229,1.425779
0.467,3.862746,1.420964
0.468,3.865237,1.416158
0.469,3.867703,1.411361
0.47,3.870144,1.406573
0.471,3.872559,1.401796
0.472,3.87495,1.397027
0.473,3.877316,1.392268
0.474,3.879657,1.387519
0.475,3.881974,1.38278
0.476,3.884267,1.37805
0.477,3.886536,1.37333
0.478,3.888781,1.36862
0.479,3.891002,1.36392
0.48,3.893199,1.359229
0.481,3.895374,1.354549
0.482,3.897525,1.349879
0.483,3.899653,1.345218
0.484,3.901758,1.340568
0.485,3.90384,1.335928
0.486,3.9059,1.331298
0.487,3.907938,1.326678
0.488,3.909953,1.322069
0.489,3.911946,1.31747
0.49,3.913918,1.312881
0.491,3.915867,1.308302
0.492,3.917795,1.303734
0.493,3.919702,1.299176
0.494,3.921587,1.294629
0.495,3.923451,1.290092
0.496,3.925294,1.285565
0.497,3.927116,1.281049
0.498,3.928918,1.276543
0.499,3.930699,1.272048
0.5,3.932459,1.267564
0.501,3.9342,1.26309
0.502,3.93592,1.258627
0.503,3.93762,1.254174
0.504,3.939301,1.249733
0.505,3.940961,1.245301
0.506,3.942603,1.240881
0.507,3.944225,1.236471
0.508,3.945827,1.232072
0.509,3.947411,1.227683
0.51,3.948975,1.223306
0.511,3.950521,1.218939
0.512,3.952048,1.214583
0.513,3.953557,1.210238
0.514,3.955047,1.205903
0.515,3.956518,1.201579
0.516,3.957972,1.197266
0.517,3.959408,1.192964
0.518,3.960825,1.188673
0.519,3.962225,1.184393
0.52,3.963608,1.180123
0.521,3.964972,1.175865
0.522,3.96632,1.171617
0.523,3.96765,1.16738
0.524,3.968963,1.163154
0.525,3.970259,1.158939
0.526,3.971538,1.154735
0.527,3.9728,1.150541
0.528,3.974046,1.146359
0.529,3.975275,1.142187
0.53,3.976488,1.138027
0.531,3.977685,1.133877
0.532,3.978865,1.129738
0.533,3.98003,1.12561
0.534,3.981178,1.121493
0.535,3.982311,1.117387
0.536,3.983428,1.113292
0.537,3.984529,1.109208
0.538,3.985615,1.105134
0.539,3.986686,1.101071
0.54,3.987741,1.09702
0.541,3.988781,1.092979
0.542,3.989806,1.088949
0.543,3.990817,1.08493
0.544,3.991812,1.080922
0.545,3.992793,1.076925
0.546,3.993759,1.072938
0.547,3.994711,1.068963
0.548,3.995649,1.064998
0.549,3.996572,1.061044
0.55,3.997481,1.057101
0.551,3.998376,1.053169
0.552,3.999257,1.049247
0.553,4.000124,1.045336
0.554,4.000978,1.041437
0.555,4.001818,1.037547
0.556,4.002644,1.033669
0.557,4.003457,1.029802
0.558,4.004257,1.025945
0.559,4.005043,1.022099
0.56,4.005816,1.018264
0.561,4.006577,1.014439
0.562,4.007324,1.010625
0.563,4.008058,1.006822
0.564,4.00878,1.00303
0.565,4.009489,0.999248
0.566,4.010185,0.995477
0.567,4.010869,0.991716
0.568,4.01154,0.987966
0.569,4.012199,0.984227
0.57,4.012846,0.980499
0.571,4.013481,0.976781
0.572,4.014104,0.973073
0.573,4.014715,0.969376
0.574,4.015314,0.96569
0.575,4.015901,0.962014
0.576,4.016477,0.958349
0.577,4.017041,0.954695
0.578,4.017593,0.95105
0.579,4.018134,0.947417
0.58,4.018664,0.943793
0.581,4.019183,0.94018
0.582,4.01969,0.936578
0.583,4.020186,0.932986
0.584,4.020671,0.929404
0.585,4.021146,0.925833
0.586,4.021609,0.922272
0.587,4.022062,0.918722
0.588,4.022504,0.915182
0.589,4.022935,0.911652
0.59,4.023356,0.908132
0.591,4.023767,0.904623
0.592,4.024167,0.901124
0.593,4.024556,0.897635
0.594,4.024936,0.894156
0.595,4.025305,0.890688
0.596,4.025665,0.88723
0.597,4.026014,0.883782
0.598,4.026353,0.880344
0.599,4.026683,0.876916
0.6,4.027003,0.873498
0.601,4.027313,0.870091
0.602,4.027614,0.866693
0.603,4.027905,0.863306
0.604,4.028186,0.859928
0.605,4.028458,0.856561
0.606,4.02872,0.853204
0.607,4.028974,0.849856
0.608,4.029218,0.846519
0.609,4.029453,0.843191
0.61,4.029679,0.839873
0.611,4.029896,0.836566
0.612,4.030104,0.833268
0.613,4.030303,0.82998
0.614,4.030493,0.826701
0.615,4.030675,0.823433
0.616,4.030848,0.820174
0.617,4.031012,0.816926
0.618,4.031168,0.813686
0.619,4.031315,0.810457
0.62,4.031454,0.807237
0.621,4.031584,0.804027
0.622,4.031706,0.800827
0.623,4.03182,0.797636
0.624,4.031926,0.794455
0.625,4.032023,0.791284
0.626,4.032113,0.788122
0.627,4.032194,0.78497
0.628,4.032268,0.781827
0.629,4.032333,0.778694
0.63,4.032391,0.77557
0.631,4.032442,0.772456
0.632,4.032484,0.769351
0.633,4.032518,0.766255
0.634,4.032546,0.763169
0.635,4.032565,0.760093
0.636,4.032578,0.757025
0.637,4.032582,0.753968
0.638,4.032579,0.750919
0.639,4.032569,0.74788
0.64,4.032552,0.74485
0.641,4.032527,0.741829
0.642,4.032496,0.738817
0.643,4.032457,0.735815
0.644,4.032411,0.732822
0.645,4.032359,0.729838
0.646,4.032299,0.726863
0.647,4.032232,0.723898
0.648,4.032159,0.720941
0.649,4.032078,0.717994
0.65,4.031991,0.715055
0.651,4.031898,0.712126
0.652,4.031797,0.709206
0.653,4.03169,0.706294
0.654,4.031577,0.703392
0.655,4.031457,0.700498
0.656,4.03133,0.697614
0.657,4.031198,0.694738
0.658,4.031058,0.691872
0.659,4.030913,0.689014
0.66,4.030761,0.686165
0.661,4.030603,0.683325
0.662,4.030439,0.680493
0.663,4.030269,0.677671
0.664,4.030092,0.674857
0.665,4.02991,0.672052
0.666,4.029722,0.669255
0.667,4.029527,0.666468
0.668,4.029327,0.663689
0.669,4.029121,0.660918
0.67,4.028909,0.658157
0.671,4.028691,0.655403
0.672,4.028468,0.652659
0.673,4.028239,0.649923
0.674,4.028005,0.647196
0.675,4.027764,0.644477
0.676,4.027518,0.641766
0.677,4.027267,0.639064
0.678,4.02701,0.636371
0.679,4.026748,0.633686
0.68,4.026481,0.631009
0.681,4.026207,0.628341
0.682,4.025929,0.625681
0.683,4.025646,0.623029
0.684,4.025357,0.620386
0.685,4.025063,0.617751
0.686,4.024764,0.615124
0.687,4.02446,0.612506
0.688,4.02415,0.609896
0.689,4.023836,0.607294
0.69,4.023517,0.6047
0.691,4.023192,0.602115
0.692,4.022863,0.599537
0.693,4.022529,0.596968
0.694,4.02219,0.594407
0.695,4.021846,0.591854
0.696,4.021498,0.589309
0.697,4.021145,0.586772
0.698,4.020787,0.584243
0.699,4.020424,0.581722
0.7,4.020057,0.579209
0.701,4.019685,0.576704
0.702,4.019309,0.574207
0.703,4.018928,0.571718
0.704,4.018542,0.569237
0.705,4.018152,0.566764
0.706,4.017757,0.564298
0.707,4.017359,0.561841
0.708,4.016956,0.559391
0.709,4.016548,0.556949
0.71,4.016137,0.554515
0.711,4.01572,0.552088
0.712,4.0153,0.54967
0.713,4.014876,0.547259
0.714,4.014447,0.544856
0.715,4.014015,0.54246
0.716,4.013577,0.540072
0.717,4.013137,0.537692
0.718,4.012692,0.535319
0.719,4.012243,0.532954
0.72,4.01179,0.530597
0.721,4.011333,0.528247
0.722,4.010872,0.525904
0.723,4.010407,0.52357
0.724,4.009939,0.521242
0.725,4.009467,0.518922
0.726,4.00899,0.51661
0.727,4.008511,0.514305
0.728,4.008027,0.512008
0.729,4.007539,0.509717
0.73,4.007048,0.507435
0.731,4.006554,0.505159
0.732,4.006055,0.502891
0.733,4.005553,0.50063
0.734,4.005048,0.498377
0.735,4.004539,0.496131
0.736,4.004026,0.493892
0.737,4.00351,0.491661
0.738,4.00299,0.489436
0.739,4.002467,0.487219
0.74,4.001941,0.485009
0.741,4.001411,0.482806
0.742,4.000878,0.480611
0.743,4.000342,0.478422
0.744,3.999802,0.476241
0.745,3.999259,0.474066
0.746,3.998713,0.471899
0.747,3.998163,0.469739
0.748,3.99761,0.467586
0.749,3.997055,0.46544
0.75,3.996495,0.463301
0.751,3.995933,0.461168
0.752,3.995368,0.459043
0.753,3.9948,0.456925
0.754,3.994228,0.454814
0.755,3.993654,0.452709
0.756,3.993077,0.450612
0.757,3.992496,0.448521
0.758,3.991913,0.446438
0.759,3.991327,0.444361
0.76,3.990737,0.442291
0.761,3.990145,0.440227
0.762,3.989551,0.438171
0.763,3.988953,0.436121
0.764,3.988352,0.434078
0.765,3.987749,0.432042
0.766,3.987143,0.430012
0.767,3.986534,0.42799
0.768,3.985922,0.425973
0.769,3.985308,0.423964
0.77,3.984691,0.421961
0.771,3.984071,0.419965
0.772,3.983449,0.417975
0.773,3.982824,0.415992
0.774,3.982197,0.414016
0.775,3.981566,0.412046
0.776,3.980934,0.410083
0.777,3.980299,0.408126
0.778,3.979661,0.406175
0.779,3.979021,0.404232
0.78,3.978378,0.402294
0.781,3.977733,0.400363
0.782,3.977086,0.398439
0.783,3.976436,0.396521
0.784,3.975783,0.394609
0.785,3.975129,0.392704
0.786,3.974472,0.390805
0.787,3.973812,0.388913
0.788,3.973151,0.387026
0.789,3.972487,0.385147
0.79,3.971821,0.383273
0.791,3.971152,0.381406
0.792,3.970481,0.379545
0.793,3.969808,0.37769
0.794,3.969133,0.375842
0.795,3.968456,0.373999
0.796,3.967777,0.372163
0.797,3.967095,0.370333
0.798,3.966411,0.36851
0.799,3.965725,0.366692
0.8,3.965038,0.364881
0.801,3.964348,0.363076
0.802,3.963655,0.361277
0.803,3.962961,0.359484
0.804,3.962265,0.357697
0.805,3.961567,0.355916
0.806,3.960867,0.354141
0.807,3.960166,0.352372
0.808,3.959461,0.350609
0.809,3.958755,0.348853
0.81,3.958048,0.347102
0.811,3.957338,0.345357
0.812,3.956627,0.343618
0.813,3.955913,0.341885
0.814,3.955198,0.340158
0.815,3.954481,0.338437
0.816,3.953762,0.336722
0.817,3.953041,0.335013
0.818,3.952319,0.333309
0.819,3.951595,0.331612
0.82,3.950869,0.32992
0.821,3.950141,0.328234
0.822,3.949412,0.326554
0.823,3.948681,0.32488
0.824,3.947948,0.323211
0.825,3.947213,0.321548
0.826,3.946477,0.319891
0.827,3.94574,0.31824
0.828,3.945,0.316594
0.829,3.944259,0.314955
0.83,3.943517,0.31332
0.831,3.942773,0.311692
0.832,3.942027,0.310069
0.833,3.94128,0.308452
0.834,3.940531,0.30684
0.835,3.939781,0.305235
0.836,3.939029,0.303634
0.837,3.938276,0.30204
0.838,3.937521,0.30045
0.839,3.936765,0.298867
0.84,3.936008,0.297289
0.841,3.935249,0.295716
0.842,3.934488,0.294149
0.843,3.933726,0.292588
0.844,3.932963,0.291032
0.845,3.932199,0.289481
0.846,3.931433,0.287936
0.847,3.930665,0.286397
0.848,3.929897,0.284863
0.849,3.929127,0.283334
0.85,3.928355,0.281811
0.851,3.927583,0.280293
0.852,3.926809,0.27878
0.853,3.926034,0.277273
0.854,3.925258,0.275772
0.855,3.92448,0.274275
0.856,3.923702,0.272784
0.857,3.922921,0.271298
0.858,3.92214,0.269818
0.859,3.921358,0.268343
0.86,3.920574,0.266873
0.861,3.91979,0.265408
0.862,3.919004,0.263949
0.863,3.918217,0.262495
0.864,3.917428,0.261046
0.865,3.916639,0.259602
0.866,3.915849,0.258164
0.867,3.915058,0.256731
0.868,3.914265,0.255303
0.869,3.913471,0.25388
0.87,3.912677,0.252462
0.871,3.911881,0.251049
0.872,3.911085,0.249642
0.873,3.910287,0.24824
0.874,3.909488,0.246842
0.875,3.908689,0.24545
0.876,3.907888,0.244063
0.877,3.907086,0.242681
0.878,3.906284,0.241304
0.879,3.90548,0.239932
0.88,3.904676,0.238565
0.881,3.903871,0.237204
0.882,3.903064,0.235847
0.883,3.902257,0.234495
0.884,3.901449,0.233148
0.885,3.90064,0.231806
0.886,3.89983,0.230469
0.887,3.899019,0.229137
0.888,3.898208,0.22781
0.889,3.897396,0.226488
0.89,3.896583,0.225171
0.891,3.895769,0.223858
0.892,3.894954,0.222551
0.893,3.894138,0.221248
0.894,3.893322,0.219951
0.895,3.892505,0.218658
0.896,3.891687,0.21737
0.897,3.890868,0.216087
0.898,3.890049,0.214808
0.899,3.889229,0.213535
0.9,3.888408,0.212266
0.901,3.887587,0.211002
0.902,3.886765,0.209743
0.903,3.885942,0.208489
0.904,3.885118,0.207239
0.905,3.884294,0.205994
0.906,3.883469,0.204754
0.907,3.882644,0.203518
0.908,3.881818,0.202288
0.909,3.880991,0.201062
0.91,3.880163,0.19984
0.911,3.879336,0.198624
0.912,3.878507,0.197412
0.913,3.877678,0.196204
0.914,3.876848,0.195002
0.915,3.876018,0.193803
0.916,3.875187,0.19261
0.917,3.874356,0.191421
0.918,3.873523,0.190237
0.919,3.872691,0.189057
0.92,3.871858,0.187882
0.921,3.871025,0.186712
0.922,3.870191,0.185546
0.923,3.869356,0.184384
0.924,3.868521,0.183227
0.925,3.867686,0.182075
0.926,3.86685,0.180927
0.927,3.866014,0.179784
0.928,3.865177,0.178645
0.929,3.864339,0.177511
0.93,3.863502,0.176381
0.931,3.862664,0.175256
0.932,3.861825,0.174135
0.933,3.860986,0.173018
0.934,3.860147,0.171906
0.935,3.859307,0.170798
0.936,3.858467,0.169695
0.937,3.857627,0.168596
0.938,3.856786,0.167502
0.939,3.855945,0.166412
0.94,3.855103,0.165326
0.941,3.854262,0.164245
0.942,3.85342,0.163168
0.943,3.852577,0.162096
0.944,3.851735,0.161027
0.945,3.850892,0.159964
0.946,3.850048,0.158904
0.947,3.849205,0.157849
0.948,3.848361,0.156798
0.949,3.847517,0.155751
0.95,3.846672,0.154709
0.951,3.845828,0.153671
0.952,3.844983,0.152637
0.953,3.844138,0.151607
0.954,3.843292,0.150582
0.955,3.842447,0.149561
0.956,3.841601,0.148544
0.957,3.840755,0.147531
0.958,3.839909,0.146522
0.959,3.839062,0.145518
0.96,3.838216,0.144518
0.961,3.837369,0.143522
0.962,3.836523,0.14253
0.963,3.835676,0.141543
0.964,3.834828,0.140559
0.965,3.833981,0.13958
0.966,3.833134,0.138605
0.967,3.832286,0.137634
0.968,3.831439,0.136667
0.969,3.830591,0.135704
0.97,3.829743,0.134745
0.971,3.828895,0.133791
0.972,3.828047,0.13284
0.973,3.827199,0.131894
0.974,3.826351,0.130951
0.975,3.825503,0.130013
0.976,3.824655,0.129078
0.977,3.823806,0.128148
0.978,3.822958,0.127222
0.979,3.82211,0.1263
0.98,3.821261,0.125381
0.981,3.820413,0.124467
0.982,3.819564,0.123557
0.983,3.818716,0.122651
0.984,3.817868,0.121748
0.985,3.817019,0.12085
0.986,3.816171,0.119956
0.987,3.815322,0.119065
0.988,3.814474,0.118179
0.989,3.813626,0.117296
0.99,3.812778,0.116418
0.991,3.811929,0.115543
0.992,3.811081,0.114672
0.993,3.810233,0.113805
0.994,3.809386,0.112942
0.995,3.808537,0.112083
0.996,3.80769,0.111228
0.997,3.806842,0.110377
0.998,3.805995,0.109529
0.999,3.805147,0.108686
1,3.8043,0.107846
1.0025,3.802182,0.105763
1.005,3.800065,0.103704
1.0075,3.797949,0.101669
1.01,3.795835,0.099658
1.0125,3.793721,0.09767
1.015,3.791609,0.095705
1.0175,3.789498,0.093764
1.02,3.787389,0.091846
1.0225,3.785281,0.089951
1.025,3.783175,0.088078
1.0275,3.781071,0.086229
1.03,3.778969,0.084402
1.0325,3.776869,0.082598
1.035,3.774771,0.080816
1.0375,3.772675,0.079057
1.04,3.770581,0.077319
1.0425,3.76849,0.075604
1.045,3.766402,0.073911
1.0475,3.764316,0.07224
1.05,3.762233,0.070591
1.0525,3.760153,0.068963
1.055,3.758075,0.067357
1.0575,3.756001,0.065772
1.06,3.753929,0.064209
1.0625,3.751861,0.062667
1.065,3.749796,0.061146
1.0675,3.747735,0.059646
1.07,3.745677,0.058168
1.0725,3.743623,0.05671
1.075,3.741572,0.055273
1.0775,3.739525,0.053856
1.08,3.737482,0.05246
1.0825,3.735443,0.051085
1.085,3.733408,0.04973
1.0875,3.731377,0.048395
1.09,3.72935,0.047081
1.0925,3.727328,0.045787
1.095,3.72531,0.044512
1.0975,3.723297,0.043258
1.1,3.721288,0.042023
1.1025,3.719284,0.040808
1.105,3.717285,0.039613
1.1075,3.715291,0.038437
1.11,3.713301,0.037281
1.1125,3.711317,0.036144
1.115,3.709338,0.035027
1.1175,3.707364,0.033928
1.12,3.705396,0.032849
1.1225,3.703433,0.031789
1.125,3.701476,0.030748
1.1275,3.699525,0.029726
1.13,3.697579,0.028722
1.1325,3.695639,0.027737
1.135,3.693705,0.026771
1.1375,3.691777,0.025823
1.14,3.689856,0.024894
1.1425,3.68794,0.023983
1.145,3.686031,0.02309
1.1475,3.684129,0.022216
1.15,3.682233,0.02136
1.1525,3.680344,0.020522
1.155,3.678461,0.019701
1.1575,3.676586,0.018899
1.16,3.674717,0.018114
1.1625,3.672856,0.017348
1.165,3.671002,0.016599
1.1675,3.669156,0.015867
1.17,3.667316,0.015153
1.1725,3.665485,0.014456
1.175,3.663661,0.013777
1.1775,3.661845,0.013115
1.18,3.660037,0.012471
1.1825,3.658237,0.011843
1.185,3.656445,0.011233
1.1875,3.654662,0.010639
1.19,3.652887,0.010063
1.1925,3.65112,0.009503
1.195,3.649363,0.00896
1.1975,3.647614,0.008434
1.2,3.645874,0.007924
1.2025,3.644144,0.007431
1.205,3.642422,0.006955
1.2075,3.640711,0.006495
1.21,3.639008,0.006051
1.2125,3.637316,0.005623
1.215,3.635633,0.005212
1.2175,3.633961,0.004817
1.22,3.632299,0.004438
1.2225,3.630647,0.004075
1.225,3.629007,0.003728
1.2275,3.627377,0.003397
1.23,3.625758,0.003082
1.2325,3.62415,0.002783
1.235,3.622554,0.002499
1.2375,3.62097,0.002231
1.24,3.619397,0.001978
1.2425,3.617837,0.001741
1.245,3.61629,0.001519
1.2475,3.614755,0.001313
1.25,3.613234,0.001122
1.2525,3.611726,0.000946
1.255,3.610232,0.000786
1.2575,3.608752,0.00064
1.26,3.607288,0.00051
1.2625,3.605838,0.000395
1.265,3.604404,0.000294
1.2675,3.602987,0.000208
1.27,3.601587,0.000138
1.2725,3.600205,0.000081
1.275,3.598842,0.00004
1.2775,3.5975,0.000013
1.28,3.596182,0.000001
1.2825,3.594894,0
1.285,3.593634,0
1.2875,3.592397,0
1.29,3.591179,0
1.2925,3.58998,0
1.295,3.588798,0
1.2975,3.587633,0
1.3,3.586483,0
1.3025,3.585348,0
1.305,3.584228,0
1.3075,3.583122,0
1.31,3.582028,0
1.3125,3.580948,0
1.315,3.57988,0
1.3175,3.578825,0
1.32,3.577781,0
1.3225,3.576749,0
1.325,3.575728,0
1.3275,3.574718,0
1.33,3.573719,0
1.3325,3.57273,0
1.335,3.571751,0
1.3375,3.570782,0
1.34,3.569824,0
1.3425,3.568874,0
1.345,3.567934,0
1.3475,3.567003,0
1.35,3.566081,0
1.3525,3.565168,0
1.355,3.564264,0
1.3575,3.563368,0
1.36,3.56248,0
1.3625,3.561601,0
1.365,3.560729,0
1.3675,3.559866,0
1.37,3.55901,0
1.3725,3.558162,0
1.375,3.557322,0
1.3775,3.556489,0
1.38,3.555663,0
1.3825,3.554844,0
1.385,3.554033,0
1.3875,3.553228,0
1.39,3.55243,0
1.3925,3.551639,0
1.395,3.550855,0
1.3975,3.550077,0
1.4,3.549305,0
1.4025,3.54854,0
1.405,3.547781,0
1.4075,3.547029,0
1.41,3.546283,0
1.4125,3.545542,0
1.415,3.544807,0
1.4175,3.544079,0
1.42,3.543355,0
1.4225,3.542638,0
1.425,3.541927,0
1.4275,3.54122,0
1.43,3.54052,0
1.4325,3.539824,0
1.435,3.539135,0
1.4375,3.53845,0
1.44,3.537771,0
1.4425,3.537096,0
1.445,3.536427,0
1.4475,3.535763,0
1.45,3.535103,0
1.4525,3.534449,0
1.455,3.533799,0
1.4575,3.533155,0
1.46,3.532515,0
1.4625,3.531879,0
1.465,3.531248,0
1.4675,3.530622,0
1.47,3.53,0
1.4725,3.529383,0
1.475,3.52877,0
1.4775,3.528162,0
1.48,3.527557,0
1.4825,3.526957,0
1.485,3.526361,0
1.4875,3.52577,0
1.49,3.525182,0
1.4925,3.524599,0
1.495,3.52402,0
1.4975,3.523444,0
1.5,3.522873,0
1.5025,3.522305,0
1.505,3.521741,0
1.5075,3.521182,0
1.51,3.520625,0
1.5125,3.520073,0
1.515,3.519524,0
1.5175,3.518979,0
1.52,3.518438,0
1.5225,3.5179,0
1.525,3.517366,0
1.5275,3.516835,0
1.53,3.516308,0
1.5325,3.515784,0
1.535,3.515264,0
1.5375,3.514747,0
1.54,3.514233,0
1.5425,3.513723,0
1.545,3.513216,0
1.5475,3.512712,0
1.55,3.512211,0
1.5525,3.511714,0
1.555,3.51122,0
1.5575,3.510728,0
1.56,3.51024,0
1.5625,3.509755,0
1.565,3.509273,0
1.5675,3.508794,0
1.57,3.508318,0
1.5725,3.507845,0
1.575,3.507375,0
1.5775,3.506908,0
1.58,3.506444,0
1.5825,3.505982,0
1.585,3.505524,0
1.5875,3.505068,0
1.59,3.504615,0
1.5925,3.504164,0
1.595,3.503717,0
1.5975,3.503272,0
1.6,3.50283,0
1.6025,3.50239,0
1.605,3.501953,0
1.6075,3.501518,0
1.61,3.501087,0
1.6125,3.500657,0
1.615,3.500231,0
1.6175,3.499806,0
1.62,3.499385,0
1.6225,3.498966,0
1.625,3.498549,0
1.6275,3.498134,0
1.63,3.497722,0
1.6325,3.497313,0
1.635,3.496905,0
1.6375,3.4965,0
1.64,3.496098,0
1.6425,3.495698,0
1.645,3.4953,0
1.6475,3.494904,0
1.65,3.49451,0
1.6525,3.494119,0
1.655,3.49373,0
1.6575,3.493343,0
1.66,3.492959,0
1.6625,3.492576,0
1.665,3.492196,0
1.6675,3.491818,0
1.67,3.491441,0
1.6725,3.491067,0
1.675,3.490695,0
1.6775,3.490325,0
1.68,3.489958,0
1.6825,3.489592,0
1.685,3.489228,0
1.6875,3.488866,0
1.69,3.488506,0
2,3.488,0
10,3.488,0
14,3.488,0
