Repository: YKW456/Spectrum_Agent

# Spectrum Agent: Natural Language-Driven Optical Multi-layer Film Structure Designer

Spectrum Agent is a natural language-driven intelligent agent for designing optical multilayer film structures. It is fine-tuned based on domain knowledge extracted from a large number of research papers and tool invocation examples. It can recommend materials for structural design based on natural language input and invoke the PPO-BO algorithm to carry out the structure design.
The literature used in this study was downloaded from the Internet. During the paper review phase, all code and datasets were made available on an anonymous GitHub repository.

File: Material_base/simulation/MgO.csv
wavelength,n,k
0.2,1.9572,0.000087163
0.20141,1.9501,0.000082259
0.20297,1.9432,0.000077442
0.20457,1.9365,0.000072742
0.20618,1.9301,0.000068187
0.20782,1.9238,0.00006381
0.20949,1.9178,0.00005964
0.21119,1.912,0.000055707
0.21291,1.9063,0.000052041
0.21466,1.9008,0.000048668
0.21645,1.8955,0.000045609
0.21826,1.8903,0.00004288
0.2201,1.8853,0.00004049
0.22197,1.8804,0.000038437
0.22387,1.8757,0.000036707
0.22581,1.8711,0.000035273
0.22778,1.8666,0.000034096
0.22979,1.8622,0.000033125
0.23183,1.858,0.0000323
0.23391,1.8538,0.000031554
0.23603,1.8498,0.000030821
0.23818,1.8458,0.000030039
0.24038,1.842,0.000029156
0.24261,1.8382,0.000028139
0.24489,1.8346,0.00002697
0.24721,1.831,0.000025659
0.24957,1.8275,0.000024233
0.25198,1.8241,0.000022742
0.25444,1.8207,0.000021247
0.25695,1.8175,0.000019817
0.2595,1.8143,0.000018515
0.26211,1.8112,0.000017389
0.26477,1.8081,0.000016469
0.26749,1.8052,0.000015751
0.27026,1.8022,0.000015206
0.27309,1.7994,0.000014776
0.27597,1.7966,0.000014386
0.27892,1.7939,0.000013958
0.28194,1.7912,0.00001342
0.28502,1.7886,0.000012719
0.28817,1.786,0.000011831
0.29139,1.7835,0.000010764
0.29468,1.7811,9.5535E-06
0.29804,1.7787,8.2546E-06
0.30149,1.7763,6.9343E-06
0.30501,1.774,5.6581E-06
0.30862,1.7717,4.4823E-06
0.31231,1.7695,0.000003447
0.3161,1.7674,2.5738E-06
0.31997,1.7652,1.8672E-06
0.32395,1.7632,1.3176E-06
0.32802,1.7611,9.0611E-07
0.3322,1.7591,6.0894E-07
0.33648,1.7572,4.0154E-07
0.34088,1.7553,2.6125E-07
0.34539,1.7534,1.6895E-07
0.35003,1.7516,1.096E-07
0.35479,1.7498,7.2062E-08
0.35968,1.748,4.8479E-08
0.3647,1.7463,3.3602E-08
0.36987,1.7446,2.4048E-08
0.37519,1.7429,1.7728E-08
0.38067,1.7413,1.3386E-08
0.3863,1.7397,1.0283E-08
0.39211,1.7382,7.9856E-09
0.39809,1.7367,6.2395E-09
0.40426,1.7352,4.8878E-09
0.41062,1.7337,3.8303E-09
0.41719,1.7323,2.9984E-09
0.42397,1.7309,2.3429E-09
0.43097,1.7295,1.8266E-09
0.43821,1.7282,1.4205E-09
0.4457,1.7269,1.1018E-09
0.45345,1.7256,8.523E-10
0.46147,1.7244,6.5753E-10
0.46978,1.7232,5.0589E-10
0.47839,1.722,3.8815E-10
0.48733,1.7208,2.9701E-10
0.4966,1.7197,2.2665E-10
0.50624,1.7185,1.7249E-10
0.51625,1.7175,1.3091E-10
0.52668,1.7164,9.9084E-11
0.53753,1.7154,7.479E-11
0.54884,1.7144,5.6298E-11
0.56063,1.7134,4.2263E-11
0.57294,1.7124,3.1641E-11
0.58581,1.7115,2.3625E-11
0.59926,1.7106,1.7591E-11
0.61335,1.7097,1.3062E-11
0.62812,1.7088,9.673E-12
0.64361,1.708,7.1436E-12
0.65989,1.7072,5.2613E-12
0.67701,1.7064,3.8645E-12
0.69505,1.7056,2.8308E-12
0.71407,1.7049,2.0679E-12
0.73417,1.7041,1.5065E-12
0.75543,1.7034,1.0945E-12
0.77795,1.7028,7.9302E-13
0.80186,1.7021,5.7304E-13
0.82729,1.7015,4.1295E-13
0.85438,1.7008,2.9677E-13
0.88331,1.7002,2.1269E-13
0.91426,1.6997,1.5202E-13
0.94747,1.6991,1.0835E-13
0.98317,1.6986,7.7026E-14
1.0217,1.6981,5.4606E-14
1.0633,1.6976,3.8606E-14
1.1085,1.6971,2.722E-14
1.1577,1.6967,1.9139E-14
1.2114,1.6962,1.3421E-14
1.2704,1.6958,9.3854E-15
1.3355,1.6955,6.5457E-15
1.4075,1.6951,4.5528E-15
1.4878,1.6947,3.1579E-15
1.5777,1.6944,2.1844E-15
1.6793,1.6941,1.5069E-15
1.7948,1.6938,1.0367E-15
1.9274,1.6935,7.1129E-16
2.0811,1.6933,4.8669E-16
2.2616,1.6931,3.321E-16
2.4762,1.6928,2.2597E-16
2.7359,1.6927,1.5333E-16
3.0564,1.6925,1.0372E-16
3.4619,1.6923,6.9933E-17
3.9916,1.6922,4.6959E-17
4.7126,1.6921,3.1344E-17
5.7515,1.692,2.0707E-17
7.378,1.6919,1.3401E-17
10.287,1.6918,8.275E-18
14,1.6918,4.5085E-18

File: Material_base/simulation/Mo.csv
wavelength,n,k
0.2,0.813,2.5
0.2033,0.836,2.57
0.2066,0.85,2.64
0.2101,0.873,2.72
0.2138,0.895,2.8
0.2175,0.924,2.89
0.2214,0.959,2.99
0.2254,1.0,3.09
0.2296,1.06,3.2
0.2339,1.13,3.31
0.2384,1.22,3.42
0.2431,1.33,3.53
0.248,1.46,3.62
0.253,1.61,3.7
0.2583,1.75,3.76
0.2638,1.9,3.81
0.2695,2.06,3.84
0.2755,2.21,3.87
0.2818,2.39,3.88
0.2883,2.59,3.86
0.2952,2.77,3.77
0.3024,2.91,3.67
0.31,3.01,3.51
0.3179,3.04,3.4
0.3263,3.04,3.31
0.3351,3.04,3.27
0.3444,3.05,3.24
0.3542,3.06,3.21
0.3647,3.06,3.19
0.3757,3.06,3.18
0.3875,3.05,3.18
0.4,3.03,3.22
0.4133,3.04,3.27
0.4275,3.05,3.33
0.4428,3.08,3.42
0.4592,3.13,3.51
0.4769,3.22,3.61
0.4959,3.36,3.73
0.5166,3.59,3.78
0.5391,3.79,3.61
0.5636,3.76,3.41
0.5904,3.68,3.45
0.6199,3.68,3.52
0.6526,3.74,3.58
0.6888,3.81,3.58
0.7293,3.84,3.51
0.7749,3.77,3.41
0.8266,3.53,3.3
0.8856,3.15,3.4
0.9537,2.77,3.74
1.033,2.44,4.22
1.127,2.16,4.85
1.24,1.94,5.58
1.378,1.74,6.48
1.442,1.7,6.9
1.512,1.64,7.35
1.59,1.6,7.83
1.675,1.52,8.38
1.771,1.48,8.99
1.879,1.43,9.67
2.0,1.38,10.4
2.138,1.34,11.3
2.296,1.35,12.4
2.48,1.37,13.5
2.695,1.46,14.9
2.952,1.57,16.5
3.263,1.7,18.4
3.647,1.99,20.8
4.133,2.44,23.8
4.275,2.58,24.7
4.428,2.74,25.6
4.592,2.92,26.6
4.769,3.14,27.6
4.959,3.36,28.8
5.166,3.61,30.0
5.391,3.92,31.3
5.636,4.26,32.7
5.904,4.65,34.3
6.109,5.1,36.0
6.526,5.61,37.8
6.888,6.21,39.9
7.293,6.9,42.2
7.749,7.74,44.7
8.266,8.78,47.5
8.856,9.96,50.7
9.537,11.4,54.4
10.33,13.4,58.4
11.27,15.6,63.1
12.4,18.5,68.5
14.0,22.606194690265482,76.14601769911503

File: Material_base/simulation/Ni.csv
wavelength,n,k
0.2,1.0,1.54
0.2101,1.02,1.67
0.2138,1.04,1.73
0.2175,1.06,1.78
0.2214,1.09,1.83
0.2254,1.12,1.88
0.2296,1.16,1.94
0.2339,1.21,1.99
0.2384,1.27,2.04
0.2431,1.33,2.07
0.248,1.4,2.1
0.253,1.47,2.11
0.2583,1.53,2.11
0.2638,1.59,2.1
0.2695,1.63,2.09
0.2755,1.67,2.07
0.2818,1.71,2.06
0.2883,1.73,2.03
0.2952,1.74,2.01
0.3024,1.74,1.99
0.31,1.73,1.98
0.3179,1.72,1.98
0.3263,1.69,1.99
0.3351,1.66,2.02
0.3444,1.64,2.07
0.3542,1.63,2.11
0.3647,1.62,2.17
0.3757,1.61,2.23
0.3875,1.61,2.3
0.4,1.61,2.36
0.4133,1.61,2.44
0.4275,1.62,2.52
0.4428,1.62,2.61
0.4592,1.64,2.71
0.4769,1.66,2.81
0.4959,1.67,2.93
0.5166,1.71,3.06
0.5391,1.75,3.19
0.5636,1.8,3.33
0.5904,1.85,3.48
0.6199,1.93,3.65
0.6358,1.98,3.74
0.6526,2.02,3.82
0.6702,2.08,3.91
0.6888,2.14,4.0
0.7085,2.21,4.09
0.7293,2.28,4.18
0.7514,2.36,4.25
0.7749,2.43,4.31
0.7999,2.48,4.38
0.8266,2.53,4.47
0.8551,2.59,4.55
0.8856,2.65,4.63
0.9184,2.69,4.73
0.9537,2.74,4.85
0.9919,2.8,4.97
1.033,2.85,5.1
1.078,2.91,5.24
1.127,2.97,5.38
1.181,3.01,5.55
1.24,3.06,5.74
1.305,3.11,5.98
1.378,3.18,6.23
1.459,3.27,6.51
1.55,3.38,6.82
1.653,3.49,7.13
1.771,3.59,7.48
1.907,3.69,7.92
2.066,3.84,8.35
2.254,3.9,8.92
2.48,4.03,9.64
2.755,4.2,10.2
3.1,3.84,11.4
3.263,3.92,12.1
3.444,4.0,12.7
3.647,4.07,13.4
3.875,4.12,14.2
4.133,4.19,15.0
4.428,4.3,16.0
4.769,4.29,17.1
5.166,4.16,18.4
5.636,4.11,20.2
6.199,4.12,22.5
6.526,4.3,23.8
6.888,4.45,25.2
7.293,4.68,26.8
7.749,5.0,28.6
8.266,5.45,30.6
8.856,5.83,32.8
9.537,6.44,35.3
10.33,7.11,38.3
11.27,8.12,41.8
12.4,9.54,45.8
14.0,11.550619469026547,51.463716814159284

File: Material_base/simulation/PDMS.csv
wavelength,n,k
0.2,1.4309999999999978,1.529999999999999e-06
0.4,1.4076,1.33e-06
0.41,1.40643,1.32e-06
0.42,1.40555,1.32e-06
0.43,1.40426,1.33e-06
0.44,1.40348,1.34e-06
0.45,1.40293,1.34e-06
0.46,1.4018,1.35e-06
0.47,1.40135,1.36e-06
0.48,1.40034,1.37e-06
0.49,1.39995,1.39e-06
0.5,1.39951,1.38e-06
0.51,1.39897,1.4e-06
0.52,1.39836,1.39e-06
0.53,1.39765,1.39e-06
0.54,1.39743,1.4e-06
0.55,1.39693,1.42e-06
0.56,1.39652,1.41e-06
0.57,1.39621,1.43e-06
0.58,1.39557,1.44e-06
0.59,1.39459,1.43e-06
0.6,1.39456,1.45e-06
0.61,1.3944,1.44e-06
0.62,1.39391,1.46e-06
0.63,1.39349,1.45e-06
0.64,1.39322,1.46e-06
0.65,1.39292,1.46e-06
0.66,1.39285,1.44e-06
0.67,1.39274,1.45e-06
0.68,1.39222,1.46e-06
0.69,1.39238,1.44e-06
0.7,1.3919,1.47e-06
0.71,1.39145,1.47e-06
0.72,1.39122,1.48e-06
0.73,1.3909,1.49e-06
0.74,1.39056,1.54e-06
0.75,1.39047,1.49e-06
0.76,1.38977,1.51e-06
0.77,1.38945,1.51e-06
0.78,1.38958,1.5e-06
0.79,1.38919,1.47e-06
0.8,1.38891,1.49e-06
0.81,1.3883,1.51e-06
0.82,1.38942,1.42e-06
0.83,1.38978,1.46e-06
0.84,1.38879,1.43e-06
0.85,1.38959,1.57e-06
0.86,1.38962,1.52e-06
0.87,1.38936,1.99e-06
0.88,1.38917,2.3e-06
0.89,1.38917,2.02e-06
0.9,1.38903,2.11e-06
0.91,1.38899,2.18e-06
0.92,1.38875,2.43e-06
0.93,1.38874,2e-06
0.94,1.38851,2.01e-06
0.95,1.38838,2.08e-06
0.96,1.38847,2.34e-06
0.97,1.38834,2.38e-06
0.98,1.38813,2.34e-06
0.99,1.38806,2.23e-06
1.0,1.38818,2.52e-06
1.01,1.38828,2.18e-06
1.02,1.38842,2.38e-06
1.03,1.38405,2.62e-06
1.04,1.38243,2.5e-06
1.05,1.3833,2.42e-06
1.06,1.38327,2.46e-06
1.07,1.38321,2.55e-06
1.08,1.38344,2.6e-06
1.09,1.38357,2.85e-06
1.1,1.38303,2.78e-06
1.11,1.38287,2.43e-06
1.12,1.38328,2.64e-06
1.13,1.3825,2.95e-06
1.14,1.38309,3.61e-06
1.15,1.38243,5.32e-06
1.16,1.38262,5.32e-06
1.17,1.38356,5.92e-06
1.18,1.38348,1.24e-05
1.19,1.3836,1.69e-05
1.2,1.38279,5.15e-06
1.21,1.3809,4.1e-06
1.22,1.38191,3.91e-06
1.23,1.38136,3.06e-06
1.24,1.38065,3e-06
1.25,1.38022,3.08e-06
1.26,1.38175,3.08e-06
1.27,1.38198,3.24e-06
1.28,1.38168,3.28e-06
1.29,1.38112,3.21e-06
1.3,1.38046,3.29e-06
1.31,1.37947,3.24e-06
1.32,1.38006,3.22e-06
1.33,1.37988,3.35e-06
1.34,1.37995,3.71e-06
1.35,1.38098,4.35e-06
1.36,1.38006,5.93e-06
1.37,1.38259,1.07e-05
1.38,1.38103,1.09e-05
1.39,1.38089,1.29e-05
1.4,1.38092,1.63e-05
1.41,1.38087,1.42e-05
1.42,1.3815,8.78e-06
1.43,1.38072,7.67e-06
1.44,1.38061,6.59e-06
1.45,1.37978,5.5e-06
1.46,1.38052,5.53e-06
1.47,1.38143,5.53e-06
1.48,1.38144,4.41e-06
1.49,1.38031,5.83e-06
1.5,1.37974,6.37e-06
1.51,1.38032,7.65e-06
1.52,1.38047,8.75e-06
1.53,1.37942,8.83e-06
1.54,1.38024,8.9e-06
1.55,1.38037,8.75e-06
1.56,1.38051,8.07e-06
1.57,1.37914,6.52e-06
1.58,1.37967,5.69e-06
1.59,1.3792,5.39e-06
1.6,1.37903,5.41e-06
1.61,1.37923,5.6e-06
1.62,1.37907,6.08e-06
1.63,1.37933,6.84e-06
1.64,1.37971,8.73e-06
1.65,1.37998,1.18e-05
1.66,1.37959,1.18e-05
1.67,1.37883,1.24e-05
1.68,1.38042,2.09e-05
1.69,1.37921,8.52e-05
1.7,1.37947,6.91e-05
1.71,1.37954,3.74e-05
1.72,1.37981,2.51e-05
1.73,1.38008,4.59e-05
1.74,1.38004,8.24e-05
1.75,1.3798,8.68e-05
1.76,1.37978,4.01e-05
1.77,1.37939,2.62e-05
1.78,1.37876,3.2e-05
1.79,1.37859,2.71e-05
1.8,1.37938,1.43e-05
1.81,1.37841,1.04e-05
1.82,1.37905,1e-05
1.83,1.37917,1.61e-05
1.84,1.3796,2.27e-05
1.85,1.37912,2.68e-05
1.86,1.37855,1.52e-05
1.87,1.37873,9.24e-06
1.88,1.37947,8.32e-06
1.89,1.37897,8.68e-06
1.9,1.37871,9.44e-06
1.91,1.3786,9.99e-06
1.92,1.37931,1.07e-05
1.93,1.37847,1.12e-05
1.94,1.37899,1.2e-05
1.95,1.37924,1.21e-05
1.96,1.37856,1.39e-05
1.97,1.37929,1.64e-05
1.98,1.37914,1.61e-05
1.99,1.37891,1.61e-05
2.0,1.37879,1.51e-05
2.0097,1.40195,1.57e-05
2.019,1.40394,1.45e-05
2.0285,1.40421,1.15e-05
2.0381,1.40311,1.12e-05
2.0478,1.4018,1.05e-05
2.0575,1.40082,9.68e-06
2.0673,1.40119,9.17e-06
2.0773,1.40138,9.03e-06
2.0873,1.40056,9.3e-06
2.0975,1.40002,9.9e-06
2.1077,1.40079,1.07e-05
2.118,1.40135,1.18e-05
2.1285,1.40118,1.38e-05
2.139,1.40209,1.77e-05
2.1496,1.40307,2.29e-05
2.1568,1.40351,2.55e-05
2.1676,1.40332,2.88e-05
2.1785,1.40173,3.49e-05
2.1896,1.40174,4.45e-05
2.197,1.40266,5.19e-05
2.2082,1.40317,6.31e-05
2.2196,1.40311,7.2e-05
2.2272,1.40324,7.53e-05
2.2387,1.40243,7.82e-05
2.2465,1.40197,7.93e-05
2.2582,1.40164,7.99e-05
2.2661,1.40165,8.14e-05
2.2781,1.40161,8.29e-05
2.2861,1.40195,8.26e-05
2.2983,1.40198,8.4e-05
2.3065,1.40152,8.53e-05
2.3188,1.40171,8.53e-05
2.3272,1.40238,8.49e-05
2.3398,1.40289,8.49e-05
2.3482,1.40253,8.55e-05
2.3568,1.40153,8.59e-05
2.3697,1.40059,8.65e-05
2.3784,1.40085,8.78e-05
2.3872,1.4013,8.87e-05
2.396,1.40123,8.93e-05
2.4093,1.40025,9e-05
2.4183,1.39999,8.86e-05
2.4274,1.40019,8.73e-05
2.4365,1.40023,8.74e-05
2.4457,1.39996,8.86e-05
2.4596,1.40067,9.09e-05
2.469,1.40079,9.25e-05
2.4784,1.40062,9.47e-05
2.488,1.4006,9.63e-05
2.4975,1.40048,9.6e-05
2.5072,1.40016,9.61e-05
2.5169,1.40019,9.53e-05
2.5268,1.4006,9.39e-05
2.5366,1.40054,9.3e-05
2.5466,1.39985,9.27e-05
2.5567,1.40021,9.27e-05
2.5668,1.40173,9.35e-05
2.577,1.40186,9.51e-05
2.5873,1.40104,9.61e-05
2.5976,1.40061,9.62e-05
2.6081,1.40038,9.72e-05
2.6186,1.39965,9.94e-05
2.6293,1.39922,0.000101
2.64,1.39972,0.0001
2.6454,1.39994,9.99e-05
2.6562,1.39959,9.95e-05
2.6671,1.3992,0.0001
2.6782,1.39926,0.000102
2.6893,1.39937,0.000104
2.6949,1.39959,0.000104
2.7061,1.40033,0.000105
2.7175,1.40007,0.000106
2.7289,1.39944,0.000106
2.7347,1.39938,0.000106
2.7462,1.39941,0.000106
2.7579,1.3993,0.000106
2.7697,1.39852,0.000106
2.7756,1.3983,0.000107
2.7876,1.39872,0.00011
2.7996,1.39916,0.000111
2.8057,1.39889,0.000111
2.8179,1.39864,0.000112
2.824,1.3986,0.000111
2.8364,1.39851,0.00011
2.8489,1.39865,0.000109
2.8551,1.39858,0.000109
2.8678,1.39841,0.000112
2.8741,1.39869,0.000114
2.8869,1.39932,0.000116
2.8998,1.39932,0.000115
2.9063,1.39864,0.000115
2.9194,1.39762,0.000116
2.926,1.39788,0.000115
2.9393,1.39835,0.000114
2.946,1.39806,0.000114
2.9594,1.39734,0.000115
2.9662,1.39752,0.000115
2.9798,1.39767,0.000118
2.9867,1.39743,0.000119
2.9936,1.39728,0.000119
3.0075,1.39762,0.000117
3.0145,1.39721,0.000117
3.0286,1.39615,0.000118
3.0357,1.39605,0.000118
3.0499,1.39619,0.00012
3.0571,1.39626,0.000121
3.0644,1.39639,0.000122
3.0789,1.39636,0.000124
3.0863,1.39625,0.000124
3.0936,1.3963,0.000124
3.1085,1.39657,0.000127
3.1159,1.39644,0.000128
3.1234,1.39616,0.000128
3.1386,1.39527,0.000127
3.1462,1.3951,0.000128
3.1538,1.39509,0.00013
3.1693,1.3945,0.000133
3.177,1.39405,0.000133
3.1848,1.39347,0.000134
3.1927,1.39302,0.000133
3.2085,1.39298,0.000133
3.2164,1.39262,0.000134
3.2244,1.39218,0.000135
3.2325,1.39191,0.000135
3.2487,1.39158,0.000136
3.2569,1.39172,0.000137
3.2651,1.39194,0.000138
3.2733,1.39179,0.000139
3.2899,1.39027,0.00014
3.2983,1.38924,0.000139
3.3067,1.38815,0.00014
3.3152,1.38676,0.000141
3.3237,1.38491,0.000141
3.3322,1.38222,0.00244
3.3494,1.37405,0.00979
3.3581,1.37256,0.0203
3.3668,1.37977,0.0337
3.3756,1.39637,0.04
3.3844,1.4121,0.033
3.3933,1.41761,0.02
3.4022,1.41487,0.0102
3.4111,1.41002,0.00547
3.4292,1.40419,0.00501
3.4383,1.40432,0.00598
3.4474,1.40513,0.00598
3.4566,1.40522,0.00479
3.4658,1.40439,0.00343
3.4751,1.40322,0.0025
3.4845,1.40227,0.00015
3.4939,1.40173,0.000152
3.5033,1.4014,0.000153
3.5128,1.40095,0.000153
3.5224,1.40081,0.000153
3.532,1.40085,0.000155
3.5416,1.4006,0.000156
3.5513,1.40003,0.000157
3.5611,1.39949,0.000157
3.5709,1.39932,0.000157
3.5807,1.3991,0.000158
3.5907,1.39877,0.000161
3.6006,1.3986,0.000163
3.6107,1.39834,0.000161
3.6207,1.39781,0.000159
3.6309,1.39729,0.00016
3.6411,1.39711,0.000162
3.6513,1.39717,0.000163
3.6617,1.39707,0.000164
3.672,1.39666,0.000166
3.6825,1.39611,0.000167
3.693,1.39591,0.000167
3.7035,1.39598,0.000167
3.7141,1.39592,0.000169
3.7248,1.39573,0.000169
3.7355,1.39559,0.000169
3.7463,1.3954,0.000169
3.7572,1.39498,0.000171
3.7681,1.39472,0.00017
3.7791,1.39478,0.000166
3.7901,1.39487,0.000154
3.8013,1.39474,0.000134
3.8124,1.39447,0.000116
3.8237,1.39429,0.000102
3.835,1.3943,9.18e-05
3.8464,1.39436,8.44e-05
3.8578,1.39434,7.91e-05
3.8693,1.39395,7.54e-05
3.8809,1.39343,7.29e-05
3.8926,1.39316,7.18e-05
3.9043,1.39272,7.19e-05
3.9161,1.3922,7.36e-05
3.928,1.39225,7.7e-05
3.9399,1.3926,8.25e-05
3.9519,1.39268,9.13e-05
3.964,1.39231,0.000106
3.9762,1.39199,0.000128
3.9884,1.39178,0.000157
4.0007,1.39163,0.000178
4.0131,1.39142,0.000172
4.0255,1.39094,0.000143
4.0381,1.39063,0.000115
4.0507,1.3908,9.63e-05
4.0634,1.3908,8.43e-05
4.0762,1.39045,7.67e-05
4.089,1.39006,7.18e-05
4.102,1.39001,6.88e-05
4.115,1.39041,6.71e-05
4.1281,1.39062,6.67e-05
4.1413,1.39029,6.72e-05
4.1546,1.38969,6.86e-05
4.1679,1.38913,7.05e-05
4.1814,1.38894,7.29e-05
4.1949,1.38898,7.53e-05
4.2085,1.38892,7.78e-05
4.2222,1.38772,8.08e-05
4.236,1.38683,8.53e-05
4.2499,1.38882,8.97e-05
4.2639,1.38889,9.29e-05
4.278,1.3878,9.74e-05
4.2921,1.38618,0.000104
4.3064,1.38601,0.000112
4.3208,1.38674,0.000121
4.3352,1.38705,0.000131
4.3498,1.38691,0.000142
4.3644,1.38687,0.000156
4.3791,1.38692,0.000171
4.394,1.38663,0.000186
4.4089,1.38597,0.000195
4.424,1.38574,0.000196
4.4391,1.38604,0.000198
4.4544,1.38614,0.000201
4.4697,1.38572,0.000206
4.4852,1.38522,0.00021
4.5008,1.38514,0.000213
4.5165,1.38485,0.000217
4.5323,1.38397,0.000214
4.5482,1.38331,0.000215
4.5642,1.3831,0.000218
4.5803,1.38277,0.000218
4.5965,1.38221,0.000217
4.6129,1.38172,0.000213
4.6294,1.38192,0.000213
4.646,1.38234,0.000218
4.6627,1.38249,0.000222
4.6795,1.3824,0.000221
4.6965,1.382,0.000221
4.7136,1.38146,0.000217
4.7308,1.38122,0.000221
4.7481,1.38103,0.000226
4.7655,1.38073,0.000226
4.7831,1.38048,0.000227
4.8008,1.3802,0.000231
4.8187,1.38,0.000231
4.8367,1.37982,0.000232
4.8548,1.37949,0.000236
4.873,1.3788,0.000234
4.8914,1.37836,0.000233
4.91,1.37817,0.000234
4.9286,1.37779,0.000232
4.9474,1.37712,0.000235
4.9664,1.37668,0.000241
4.9855,1.3764,0.000236
5.0047,1.37615,0.000237
5.0241,1.37591,0.000239
5.0437,1.37523,0.000243
5.0634,1.37453,0.000241
5.0832,1.37417,0.000246
5.1033,1.37386,0.000244
5.1234,1.37394,0.000244
5.1438,1.37437,0.000253
5.1643,1.37422,0.000243
5.1849,1.37383,0.000243
5.2057,1.37368,0.000252
5.2267,1.37342,0.000251
5.2479,1.37266,0.000252
5.2692,1.37223,0.00025
5.2907,1.37217,0.000253
5.3124,1.37162,0.000264
5.3343,1.37059,0.000263
5.3563,1.3697,0.000251
5.3785,1.3692,0.000254
5.4009,1.36897,0.00026
5.4235,1.36837,0.000263
5.4463,1.36791,0.00026
5.4693,1.36745,0.000262
5.4925,1.36676,0.000265
5.5159,1.36639,0.000266
5.5394,1.36587,0.000261
5.5632,1.36515,0.00026
5.5872,1.36467,0.000263
5.6114,1.36445,0.000272
5.6358,1.36389,0.00027
5.6604,1.36318,0.000269
5.6852,1.36305,0.000266
5.7103,1.36292,0.000266
5.7355,1.36216,0.000265
5.761,1.36095,0.000263
5.7867,1.36027,0.000256
5.8127,1.35951,0.000259
5.8389,1.35865,0.000262
5.8653,1.35813,0.000269
5.8919,1.35738,0.000261
5.9188,1.3567,0.000257
5.946,1.35615,0.000263
5.9734,1.35498,0.000272
6.0011,1.35362,0.00027
6.029,1.35318,0.00158
6.0571,1.35253,0.00169
6.0856,1.35095,0.00179
6.1143,1.34979,0.00187
6.1433,1.3489,0.0023
6.1725,1.34857,0.00312
6.202,1.34858,0.00347
6.2319,1.34772,0.00321
6.262,1.34635,0.00289
6.2924,1.34543,0.00309
6.3231,1.34451,0.0029
6.3541,1.34354,0.0025
6.3854,1.34205,0.00236
6.417,1.3401,0.00202
6.4489,1.3389,0.00208
6.4811,1.33829,0.00218
6.5137,1.33678,0.00236
6.5466,1.33475,0.00288
6.5798,1.33311,0.00285
6.6134,1.33194,0.00226
6.6473,1.32993,0.00165
6.6816,1.32716,0.00235
6.7162,1.32486,0.00278
6.7512,1.32311,0.0026
6.7865,1.32022,0.00332
6.8223,1.31722,0.00444
6.8583,1.31494,0.00622
6.8948,1.31286,0.00844
6.9317,1.31177,0.00882
6.969,1.30936,0.00808
7.0066,1.30483,0.0103
7.0447,1.30248,0.0165
7.0832,1.30565,0.0206
7.1221,1.31037,0.0188
7.1615,1.3115,0.014
7.2013,1.30828,0.00948
7.2415,1.30267,0.00721
7.2822,1.29677,0.00647
7.3233,1.29139,0.00597
7.3649,1.28553,0.00535
7.407,1.27952,0.0045
7.4496,1.2731,0.00406
7.4926,1.26549,0.00431
7.5362,1.25689,0.00523
7.5803,1.24795,0.00662
7.6249,1.23745,0.00802
7.67,1.22494,0.00981
7.7156,1.2069,0.0121
7.7618,1.18413,0.018
7.8086,1.13808,0.0348
7.8559,1.06748,0.174
7.9038,1.12948,0.332
7.9523,1.31678,0.331
8.0014,1.42908,0.174
8.0511,1.37975,0.0562
8.1014,1.31776,0.0296
8.1524,1.27947,0.0275
8.204,1.25281,0.0327
8.2562,1.2319,0.0406
8.3091,1.21718,0.0505
8.3628,1.20669,0.0593
8.4171,1.19601,0.0651
8.4721,1.18153,0.069
8.5278,1.16264,0.0737
8.5843,1.14144,0.0801
8.6415,1.11466,0.0903
8.6995,1.07839,0.108
8.7583,1.03644,0.136
8.8179,0.98841,0.179
8.8783,0.93861,0.245
8.9395,0.90331,0.345
9.0016,0.91252,0.48
9.0645,0.99187,0.617
9.1284,1.12915,0.705
9.1931,1.27934,0.723
9.2588,1.40103,0.686
9.3254,1.4819,0.626
9.393,1.52791,0.568
9.4615,1.55229,0.52
9.5311,1.56542,0.488
9.6017,1.57734,0.477
9.6733,1.60478,0.486
9.7461,1.6711,0.495
9.8199,1.7772,0.457
9.8949,1.85618,0.337
9.971,1.84573,0.198
10.048,1.78137,0.109
10.127,1.71787,0.0663
10.207,1.66621,0.0443
10.288,1.62421,0.0326
10.37,1.58955,0.0255
10.453,1.56062,0.0218
10.538,1.53512,0.0192
10.625,1.5111,0.0176
10.713,1.48717,0.0183
10.802,1.46232,0.0207
10.893,1.43943,0.0264
10.985,1.4192,0.0336
11.079,1.39535,0.0385
11.174,1.36426,0.0472
11.272,1.32833,0.0699
11.37,1.29883,0.115
11.471,1.30236,0.173
11.573,1.3284,0.2
11.678,1.33641,0.206
11.784,1.33717,0.224
11.892,1.33682,0.225
12.002,1.28662,0.242
12.114,1.22965,0.347
12.229,1.25365,0.496
12.345,1.37609,0.645
12.464,1.61053,0.722
12.585,1.86812,0.609
12.708,1.96663,0.359
12.834,1.89804,0.17
12.962,1.79889,0.0977
13.093,1.73529,0.0875
13.227,1.71109,0.0846
13.363,1.69523,0.0627
13.502,1.66708,0.0415
13.645,1.63911,0.0351
13.79,1.61424,0.0355
13.938,1.58891,0.0421
14.0,1.578298783783784,0.04486486486486481

File: Material_base/simulation/PMMA.csv
wavelength,n,k
0.2,1.5310899999999976,3.242000000000013e-06
0.4,1.50029,3.82e-07
0.41,1.49875,2.39e-07
0.42,1.49752,2.24e-07
0.43,1.4964,2.18e-07
0.44,1.4956,2.05e-07
0.45,1.49443,2.24e-07
0.46,1.49358,2.13e-07
0.47,1.49249,1.97e-07
0.48,1.49161,2.23e-07
0.49,1.49089,2.14e-07
0.5,1.49021,2.24e-07
0.51,1.48946,2.16e-07
0.52,1.48876,2.17e-07
0.53,1.48788,2.18e-07
0.54,1.48759,2.21e-07
0.55,1.48703,2.28e-07
0.56,1.48639,2.25e-07
0.57,1.48587,2.33e-07
0.58,1.48539,2.37e-07
0.59,1.48503,2.29e-07
0.6,1.48432,2.76e-07
0.61,1.48417,2.65e-07
0.62,1.48345,2.56e-07
0.63,1.48306,2.6e-07
0.64,1.48291,2.67e-07
0.65,1.48223,2.56e-07
0.66,1.4823,2.48e-07
0.67,1.48203,2.32e-07
0.68,1.48196,2.3e-07
0.69,1.4816,2.44e-07
0.7,1.48098,2.63e-07
0.71,1.48097,2.57e-07
0.72,1.48072,2.95e-07
0.73,1.48033,2.91e-07
0.74,1.47958,2.78e-07
0.75,1.47977,2.67e-07
0.76,1.47934,2.54e-07
0.77,1.47913,2.13e-07
0.78,1.47847,2.83e-07
0.79,1.4786,2.76e-07
0.8,1.47824,2.68e-07
0.81,1.478,2.56e-07
0.82,1.4786,2.78e-07
0.83,1.47868,3.08e-07
0.84,1.47781,2.48e-07
0.85,1.4785,2.72e-07
0.86,1.47831,3.12e-07
0.87,1.47817,3.78e-07
0.88,1.47791,4.35e-07
0.89,1.4779,5.54e-07
0.9,1.47769,9.13e-07
0.91,1.47765,3.98e-07
0.92,1.47744,9.99e-07
0.93,1.47741,8.66e-07
0.94,1.47716,7.05e-07
0.95,1.47711,7.65e-07
0.96,1.47703,5.37e-07
0.97,1.47693,6.85e-07
0.98,1.47671,1.02e-06
0.99,1.47663,7.44e-07
1.0,1.47668,7.26e-07
1.01,1.47661,1.05e-06
1.02,1.47666,1.06e-06
1.03,1.4748,1.52e-06
1.04,1.47489,1.56e-06
1.05,1.47487,1.32e-06
1.06,1.47483,1.23e-06
1.07,1.47465,1.28e-06
1.08,1.47471,1.28e-06
1.09,1.4746,1.2e-06
1.1,1.47462,1.45e-06
1.11,1.47469,1.84e-06
1.12,1.47487,2.38e-06
1.13,1.47473,3.63e-06
1.14,1.47395,4.84e-06
1.15,1.47355,6.04e-06
1.16,1.47411,7.99e-06
1.17,1.47403,9.59e-06
1.18,1.47423,9.31e-06
1.19,1.47407,6.56e-06
1.2,1.47387,3.67e-06
1.21,1.47304,3.34e-06
1.22,1.47307,2.49e-06
1.23,1.47284,2.26e-06
1.24,1.47324,2.07e-06
1.25,1.47321,1.91e-06
1.26,1.47335,1.64e-06
1.27,1.47376,1.88e-06
1.28,1.47282,1.85e-06
1.29,1.47294,1.83e-06
1.3,1.47227,1.87e-06
1.31,1.47283,1.97e-06
1.32,1.47268,2.26e-06
1.33,1.47237,3.2e-06
1.34,1.47264,7.24e-06
1.35,1.47253,1.02e-05
1.36,1.47257,1.12e-05
1.37,1.47267,1.24e-05
1.38,1.47211,1.33e-05
1.39,1.47205,1.34e-05
1.4,1.47216,1.19e-05
1.41,1.47212,1.14e-05
1.42,1.47238,1.2e-05
1.43,1.47199,1.15e-05
1.44,1.47177,1.01e-05
1.45,1.47218,7.8e-06
1.46,1.47171,6.17e-06
1.47,1.47183,5.46e-06
1.48,1.47228,3.65e-06
1.49,1.4718,4.6e-06
1.5,1.47161,4.04e-06
1.51,1.47123,3.75e-06
1.52,1.47153,3.49e-06
1.53,1.47123,3.49e-06
1.54,1.47142,3.42e-06
1.55,1.47173,3.65e-06
1.56,1.47117,3.95e-06
1.57,1.47119,4.36e-06
1.58,1.4716,4.75e-06
1.59,1.47086,5.26e-06
1.6,1.47101,5.93e-06
1.61,1.471,6.99e-06
1.62,1.47054,9.07e-06
1.63,1.47121,1.04e-05
1.64,1.47092,1.24e-05
1.65,1.47106,1.93e-05
1.66,1.47091,4.28e-05
1.67,1.47053,6.48e-05
1.68,1.4708,8.91e-05
1.69,1.47122,6.59e-05
1.7,1.47077,6.89e-05
1.71,1.47061,6.55e-05
1.72,1.47022,6.68e-05
1.73,1.47045,6e-05
1.74,1.47037,5.18e-05
1.75,1.47063,4.29e-05
1.76,1.46976,3.5e-05
1.77,1.46997,3.23e-05
1.78,1.46999,3.5e-05
1.79,1.46979,3.25e-05
1.8,1.47008,2.71e-05
1.81,1.47058,2.29e-05
1.82,1.47041,2.12e-05
1.83,1.47017,2.1e-05
1.84,1.46921,2.14e-05
1.85,1.46995,2.33e-05
1.86,1.4693,2.52e-05
1.87,1.46961,2.38e-05
1.88,1.4694,2.58e-05
1.89,1.46962,3.65e-05
1.9,1.46936,6.02e-05
1.91,1.46988,6.83e-05
1.92,1.46957,4.59e-05
1.93,1.4695,3.43e-05
1.94,1.46925,3.62e-05
1.95,1.46861,3.92e-05
1.96,1.46898,3.06e-05
1.97,1.46925,2.45e-05
1.98,1.46912,2.27e-05
1.99,1.46904,2.26e-05
2.0,1.46937,2.31e-05
2.0097,1.45993,2.2e-05
2.019,1.45914,2.25e-05
2.0285,1.46173,2.31e-05
2.0381,1.46239,2.39e-05
2.0478,1.46089,2.47e-05
2.0575,1.46005,2.59e-05
2.0673,1.46034,2.66e-05
2.0773,1.46085,2.84e-05
2.0873,1.46377,3.32e-05
2.0975,1.46681,3.41e-05
2.1077,1.46716,4.1e-05
2.118,1.46714,4.94e-05
2.1285,1.46843,5.1e-05
2.139,1.46818,5.49e-05
2.1496,1.46639,5.44e-05
2.1568,1.46565,5.22e-05
2.1676,1.46412,5.33e-05
2.1785,1.46385,5.42e-05
2.1896,1.46642,6.12e-05
2.197,1.46709,7.39e-05
2.2082,1.46738,9.33e-05
2.2196,1.46875,0.000796
2.2272,1.46883,0.000584
2.2387,1.46814,9.36e-05
2.2465,1.46723,9e-05
2.2582,1.46572,0.000464
2.2661,1.46655,0.000228
2.2781,1.4677,0.000442
2.2861,1.46723,0.00121
2.2983,1.46619,0.00129
2.3065,1.46614,0.00111
2.3188,1.46679,0.00184
2.3272,1.46796,0.00175
2.3398,1.46798,0.000638
2.3482,1.46708,0.000677
2.3568,1.46696,0.00137
2.3697,1.46732,0.00237
2.3784,1.46808,0.00137
2.3872,1.46974,0.00073
2.396,1.47063,0.000714
2.4093,1.46856,0.00195
2.4183,1.468,0.00238
2.4274,1.46839,0.00202
2.4365,1.46858,0.0013
2.4457,1.46679,0.0014
2.4596,1.4662,0.00216
2.469,1.46755,0.00202
2.4784,1.46864,0.00168
2.488,1.46882,0.00161
2.4975,1.46695,0.00183
2.5072,1.46583,0.00232
2.5169,1.4658,0.00329
2.5268,1.46612,0.00275
2.5366,1.46805,0.000888
2.5466,1.46942,0.00104
2.5567,1.46876,0.00172
2.5668,1.46766,0.00109
2.577,1.46683,0.000807
2.5873,1.46615,0.000891
2.5976,1.46581,0.000526
2.6081,1.46627,0.00061
2.6186,1.46686,0.000834
2.6293,1.46644,0.00161
2.64,1.46636,0.00212
2.6454,1.46679,0.00209
2.6562,1.46669,0.00157
2.6671,1.46483,0.00074
2.6782,1.46383,0.000575
2.6893,1.4644,0.00198
2.6949,1.4646,0.00221
2.7061,1.46539,0.00234
2.7175,1.46683,0.00296
2.7289,1.46697,0.00254
2.7347,1.46668,0.00176
2.7462,1.46552,0.00121
2.7579,1.46574,0.000883
2.7697,1.46745,0.000278
2.7756,1.46763,0.000202
2.7876,1.46672,1.21e-05
2.7996,1.46537,3.34e-05
2.8057,1.46494,0.000817
2.8179,1.46451,0.000995
2.824,1.46484,0.00127
2.8364,1.46659,0.00144
2.8489,1.46689,0.00109
2.8551,1.4665,0.000516
2.8678,1.46563,0.000254
2.8741,1.465,0.000584
2.8869,1.46319,0.00152
2.8998,1.46203,0.00231
2.9063,1.46195,0.00271
2.9194,1.46301,0.00318
2.926,1.46388,0.00284
2.9393,1.46534,0.00165
2.946,1.46554,0.00148
2.9594,1.46605,0.00237
2.9662,1.46565,0.0027
2.9798,1.46421,0.00122
2.9867,1.46338,0.000775
2.9936,1.46244,0.00108
3.0075,1.4611,0.0014
3.0145,1.46121,0.00108
3.0286,1.4615,0.000557
3.0357,1.4621,0.000325
3.0499,1.46219,0.000328
3.0571,1.46222,0.00123
3.0644,1.46249,0.00206
3.0789,1.46294,0.00151
3.0863,1.46312,0.000663
3.0936,1.46318,0.000153
3.1085,1.46273,0.000347
3.1159,1.46233,0.000684
3.1234,1.46212,0.000856
3.1386,1.46233,0.00108
3.1462,1.46284,0.00129
3.1538,1.46236,0.00154
3.1693,1.45969,0.00144
3.177,1.45917,0.00138
3.1848,1.45934,0.0014
3.1927,1.45938,0.00155
3.2085,1.45857,0.00108
3.2164,1.45791,0.000658
3.2244,1.45699,0.000749
3.2325,1.45603,0.001
3.2487,1.45454,0.00188
3.2569,1.45332,0.00258
3.2651,1.45179,0.00353
3.2733,1.45018,0.00448
3.2899,1.44773,0.0073
3.2983,1.44665,0.00977
3.3067,1.44544,0.0133
3.3152,1.44523,0.0178
3.3237,1.4472,0.0227
3.3322,1.45162,0.0261
3.3494,1.46059,0.0245
3.3581,1.4609,0.0215
3.3668,1.4587,0.0217
3.3756,1.45835,0.0267
3.3844,1.46348,0.0331
3.3933,1.47214,0.0343
3.4022,1.47839,0.0297
3.4111,1.4804,0.0242
3.4292,1.48225,0.0174
3.4383,1.48271,0.0145
3.4474,1.48174,0.0119
3.4566,1.4803,0.0093
3.4658,1.47951,0.00707
3.4751,1.47891,0.00593
3.4845,1.47831,0.00532
3.4939,1.47727,0.00472
3.5033,1.47591,0.00483
3.5128,1.47502,0.00533
3.5224,1.47511,0.00523
3.532,1.47544,0.00435
3.5416,1.47559,0.00308
3.5513,1.47546,0.0022
3.5611,1.47457,0.00203
3.5709,1.47313,0.0021
3.5807,1.47174,0.00187
3.5907,1.47069,0.00139
3.6006,1.47052,0.00144
3.6107,1.47086,0.00229
3.6207,1.4705,0.00257
3.6309,1.46962,0.00165
3.6411,1.46913,0.000709
3.6513,1.4689,0.000612
3.6617,1.46868,0.000829
3.672,1.46835,0.000632
3.6825,1.46822,0.000751
3.693,1.46821,0.00102
3.7035,1.46816,0.000892
3.7141,1.468,0.000481
3.7248,1.46754,0.000151
3.7355,1.46731,7.01e-05
3.7463,1.46714,0.00017
3.7572,1.46713,0.000466
3.7681,1.46691,0.000652
3.7791,1.46626,0.00105
3.7901,1.46571,0.00129
3.8013,1.46532,0.00115
3.8124,1.46539,0.00118
3.8237,1.46552,0.00146
3.835,1.46562,0.00126
3.8464,1.46572,0.00101
3.8578,1.46539,0.00109
3.8693,1.46529,0.00117
3.8809,1.4654,0.000925
3.8926,1.46555,0.000795
3.9043,1.46527,0.000838
3.9161,1.46457,0.000954
3.928,1.46435,0.000953
3.9399,1.46441,0.000835
3.9519,1.46401,0.000679
3.964,1.46296,0.000282
3.9762,1.46218,0.000235
3.9884,1.46218,0.000244
4.0007,1.46272,0.000679
4.0131,1.46294,0.00105
4.0255,1.46271,0.00114
4.0381,1.46285,0.00116
4.0507,1.46299,0.00107
4.0634,1.46306,0.00126
4.0762,1.46282,0.0013
4.089,1.4624,0.000793
4.102,1.46244,0.000629
4.115,1.46238,0.00131
4.1281,1.46223,0.00167
4.1413,1.46232,0.00136
4.1546,1.46264,0.00126
4.1679,1.46232,0.00128
4.1814,1.46169,0.00104
4.1949,1.46154,0.000868
4.2085,1.46154,0.00099
4.2222,1.46046,0.00105
4.236,1.46069,0.00174
4.2499,1.46084,0.00245
4.2639,1.4596,0.00255
4.278,1.45862,0.00289
4.2921,1.45681,0.00101
4.3064,1.45681,0.000334
4.3208,1.45864,0.000303
4.3352,1.45904,0.000543
4.3498,1.4584,0.000829
4.3644,1.45788,0.00104
4.3791,1.45761,0.000958
4.394,1.45777,0.000644
4.4089,1.4581,0.000418
4.424,1.45807,0.000625
4.4391,1.45714,0.000886
4.4544,1.45649,0.00106
4.4697,1.45693,0.00127
4.4852,1.45801,0.000945
4.5008,1.458,0.000745
4.5165,1.45696,0.000906
4.5323,1.45653,0.00129
4.5482,1.45631,0.00177
4.5642,1.45598,0.00174
4.5803,1.45578,0.00126
4.5965,1.45499,0.000815
4.6129,1.45416,0.000708
4.6294,1.45423,0.0012
4.646,1.45443,0.00162
4.6627,1.45416,0.00181
4.6795,1.45372,0.00201
4.6965,1.45299,0.00244
4.7136,1.45226,0.00246
4.7308,1.45226,0.00194
4.7481,1.45246,0.00141
4.7655,1.4517,0.00153
4.7831,1.45048,0.00185
4.8008,1.4499,0.00189
4.8187,1.44983,0.00224
4.8367,1.44946,0.00259
4.8548,1.44919,0.00257
4.873,1.44969,0.0027
4.8914,1.44959,0.00265
4.91,1.44909,0.00221
4.9286,1.44907,0.00167
4.9474,1.44852,0.00139
4.9664,1.44745,0.00136
4.9855,1.44646,0.0015
5.0047,1.44589,0.00227
5.0241,1.44547,0.00321
5.0437,1.44504,0.00357
5.0634,1.44421,0.00365
5.0832,1.4432,0.00387
5.1033,1.44302,0.00413
5.1234,1.44303,0.00384
5.1438,1.44191,0.003
5.1643,1.44083,0.00247
5.1849,1.43993,0.00236
5.2057,1.43833,0.00207
5.2267,1.43751,0.002
5.2479,1.43712,0.00253
5.2692,1.43607,0.0026
5.2907,1.43417,0.00207
5.3124,1.43151,0.00197
5.3343,1.4297,0.00206
5.3563,1.42899,0.00193
5.3785,1.42757,0.00197
5.4009,1.42504,0.00216
5.4235,1.42167,0.00275
5.4463,1.41887,0.00324
5.4693,1.41613,0.00359
5.4925,1.41305,0.00412
5.5159,1.40928,0.00486
5.5394,1.40449,0.00526
5.5632,1.39876,0.00545
5.5872,1.39099,0.0058
5.6114,1.38091,0.00647
5.6358,1.36577,0.00768
5.6604,1.34165,0.0115
5.6852,1.30456,0.0228
5.7103,1.25009,0.0866
5.7355,1.23791,0.226
5.761,1.35093,0.351
5.7867,1.53866,0.361
5.8127,1.65974,0.239
5.8389,1.65328,0.0948
5.8653,1.59795,0.0343
5.8919,1.55603,0.0198
5.9188,1.53346,0.0155
5.946,1.51987,0.013
5.9734,1.50926,0.00972
6.0011,1.50118,0.00838
6.029,1.49435,0.00827
6.0571,1.48764,0.00751
6.0856,1.48253,0.00694
6.1143,1.47884,0.00742
6.1433,1.47491,0.00667
6.1725,1.47097,0.00532
6.202,1.46765,0.00453
6.2319,1.46643,0.00401
6.262,1.46464,0.00408
6.2924,1.46087,0.00527
6.3231,1.45796,0.00606
6.3541,1.45577,0.00558
6.3854,1.45217,0.00537
6.417,1.44854,0.00648
6.4489,1.44671,0.00629
6.4811,1.4435,0.00542
6.5137,1.43762,0.00476
6.5466,1.4331,0.00505
6.5798,1.42853,0.00617
6.6134,1.42137,0.00768
6.6473,1.40897,0.013
6.6816,1.39643,0.0301
6.7162,1.40042,0.0529
6.7512,1.41623,0.0633
6.7865,1.42566,0.06
6.8223,1.42389,0.0622
6.8583,1.42504,0.0767
6.8948,1.44056,0.0895
6.9317,1.46227,0.0922
6.969,1.48677,0.081
7.0066,1.50018,0.0516
7.0447,1.48902,0.0248
7.0832,1.46778,0.0176
7.1221,1.45338,0.0218
7.1615,1.44778,0.0312
7.2013,1.45226,0.0384
7.2415,1.45885,0.0347
7.2822,1.45727,0.0269
7.3233,1.4518,0.0231
7.3649,1.44754,0.0208
7.407,1.44133,0.0192
7.4496,1.43513,0.0187
7.4926,1.42887,0.0185
7.5362,1.42116,0.0183
7.5803,1.41302,0.0195
7.6249,1.40311,0.0219
7.67,1.39055,0.0257
7.7156,1.37736,0.0329
7.7618,1.36279,0.0505
7.8086,1.356,0.0837
7.8559,1.37251,0.113
7.9038,1.39429,0.116
7.9523,1.39654,0.115
8.0014,1.402,0.136
8.0511,1.43148,0.149
8.1014,1.46033,0.129
8.1524,1.45648,0.0919
8.204,1.42126,0.0716
8.2562,1.37501,0.0884
8.3091,1.3525,0.149
8.3628,1.38616,0.209
8.4171,1.43783,0.216
8.4721,1.45665,0.198
8.5278,1.45144,0.197
8.5843,1.44384,0.225
8.6415,1.47054,0.29
8.6995,1.57107,0.329
8.7583,1.67665,0.272
8.8179,1.707,0.175
8.8783,1.68709,0.111
8.9395,1.65965,0.0751
9.0016,1.63459,0.0517
9.0645,1.61331,0.0396
9.1284,1.59709,0.0333
9.1931,1.58466,0.0309
9.2588,1.5741,0.0318
9.3254,1.56724,0.0363
9.393,1.56906,0.0383
9.4615,1.57283,0.0286
9.5311,1.56655,0.0147
9.6017,1.55438,0.00769
9.6733,1.54294,0.00546
9.7461,1.5326,0.00525
9.8199,1.52114,0.00758
9.8949,1.50686,0.0143
9.971,1.49485,0.0314
10.048,1.49934,0.0548
10.127,1.51852,0.0629
10.207,1.533,0.0566
10.288,1.53879,0.0532
10.37,1.54718,0.0509
10.453,1.55249,0.0409
10.538,1.54965,0.0304
10.625,1.54551,0.0241
10.713,1.53902,0.0196
10.802,1.53022,0.0187
10.893,1.52592,0.0233
10.985,1.52978,0.0262
11.079,1.5326,0.021
11.174,1.52964,0.0146
11.272,1.52531,0.0127
11.37,1.52193,0.0129
11.471,1.51569,0.0131
11.573,1.50969,0.0156
11.678,1.50613,0.0223
11.784,1.50876,0.0319
11.892,1.52141,0.0351
12.002,1.52918,0.0264
12.114,1.52647,0.0201
12.229,1.52535,0.0194
12.345,1.52615,0.0184
12.464,1.5235,0.0139
12.585,1.51869,0.0082
12.708,1.51532,0.00991
12.834,1.51185,0.0132
12.962,1.506,0.0151
13.093,1.49932,0.0273
13.227,1.50733,0.0448
13.363,1.53088,0.0427
13.502,1.53954,0.0247
13.645,1.53447,0.0124
13.79,1.52827,0.00591
13.938,1.52298,0.00135
14.0,1.520763918918919,-0.0005602702702702323
