Repository: YKW456/Spectrum_Agent

# Spectrum Agent: Natural Language-Driven Optical Multi-layer Film Structure Designer

Spectrum Agent is a natural language-driven intelligent agent for designing optical multilayer film structures. It is fine-tuned based on domain knowledge extracted from a large number of research papers and tool invocation examples. It can recommend materials for structural design based on natural language input and invoke the PPO-BO algorithm to carry out the structure design.
The literature used in this study was downloaded from the Internet. During the paper review phase, all code and datasets were made available on an anonymous GitHub repository.

File: Material_base/simulation/SiC.csv
wavelength,n,k
0.2,2.6792912,2.181084077
0.20804372,2.7743042,2.11993073
0.214206718,2.8564306,2.063767197
0.220359729,2.9299705,2.010589999
0.226512744,2.9986569,1.962455817
0.232675743,3.0656025,1.915363583
0.238828757,3.1308859,1.868300053
0.244981768,3.1953921,1.820116136
0.251134778,3.2592396,1.768408073
0.257297781,3.3212387,1.710910526
0.263450793,3.3773939,1.645406681
0.269603805,3.4231566,1.574724484
0.275766805,3.458462,1.505003297
0.281919815,3.4851767,1.437388964
0.288072825,3.5039752,1.373241195
0.294225837,3.5171971,1.315458562
0.300388841,3.5280436,1.262939901
0.306541853,3.5370883,1.213536537
0.31269486,3.544201,1.167685697
0.318857862,3.5510013,1.125813326
0.325020863,3.5581008,1.085244498
0.331173878,3.5642136,1.045569768
0.337326888,3.5695972,1.008307278
0.343479899,3.5762999,0.973062249
0.349632913,3.5856439,0.936567855
0.355795913,3.5936786,0.892652532
0.36194892,3.5919315,0.843207961
0.36810194,3.5791865,0.80060587
0.37426494,3.5636482,0.769747057
0.380417954,3.5510396,0.745028354
0.386580948,3.5410021,0.722577675
0.392733962,3.532574,0.701999197
0.398876978,3.5254215,0.68256958
0.405039978,3.5189385,0.663751268
0.411192998,3.5127088,0.645834016
0.417346006,3.5066925,0.629067772
0.423518999,3.5013541,0.613633422
0.42967201,3.4969124,0.59869744
0.435825025,3.4928288,0.583891851
0.441988027,3.4888334,0.569542066
0.448131044,3.4849406,0.555725725
0.454294049,3.4812111,0.542556889
0.46043707,3.4780215,0.530097196
0.466600073,3.4754387,0.517591068
0.472763076,3.4728205,0.50456775
0.478926062,3.4696288,0.491721633
0.485079089,3.4662185,0.479719053
0.491232102,3.4629485,0.468150355
0.497385095,3.4597277,0.456854865
0.503538121,3.4565516,0.445935685
0.509691132,3.4533993,0.435204451
0.515844145,3.450185,0.424759625
0.521997144,3.4469546,0.414641827
0.52817015,3.4436978,0.404736789
0.534323144,3.4403908,0.395144088
0.540476158,3.437019,0.385874485
0.546629171,3.4336912,0.377029425
0.552782195,3.4304673,0.368412981
0.558945187,3.4272675,0.359993467
0.565108184,3.4241282,0.351845968
0.571261194,3.4210106,0.343808609
0.577414214,3.4178021,0.335996242
0.583567237,3.4146264,0.328573505
0.589740215,3.4116403,0.32135559
0.595893212,3.4087608,0.31411012
0.602036246,3.4056437,0.306829415
0.608179276,3.4024221,0.30014661
0.614342279,3.3995084,0.293713987
0.620495299,3.3966721,0.287007805
0.626648289,3.3935931,0.28036713
0.632831265,3.3901042,0.273804061
0.63896431,3.3864576,0.268112464
0.64512732,3.3833437,0.26308046
0.651300292,3.3806194,0.257573122
0.657453303,3.3776438,0.251967266
0.663586345,3.3745261,0.246817482
0.669759337,3.3714774,0.241879902
0.675892361,3.3685981,0.237231098
0.682075361,3.3659485,0.232655162
0.688218388,3.3633597,0.227880847
0.694391355,3.3605071,0.223130589
0.700514421,3.3575725,0.218871533
0.706677388,3.3549639,0.215026567
0.712860397,3.3526664,0.210903271
0.719023392,3.35022,0.206584233
0.725166404,3.3478155,0.202692558
0.731339397,3.3454166,0.198404345
0.737472418,3.3426017,0.194260025
0.743635438,3.3398461,0.190920981
0.749798435,3.3375157,0.187554023
0.75593145,3.3354128,0.184130705
0.762124441,3.3332146,0.180340223
0.76826747,3.3308213,0.17675439
0.77442045,3.3285119,0.173390766
0.780563476,3.3261336,0.169761101
0.786716523,3.3235731,0.166420478
0.792859539,3.3208871,0.163109514
0.799052483,3.3181924,0.160261318
0.805175519,3.3154559,0.157304793
0.811348519,3.312627,0.155055655
0.817511506,3.3106483,0.153436394
0.823654573,3.3088085,0.150532466
0.829837503,3.3067164,0.148440772
0.836000532,3.3054404,0.146356437
0.842133591,3.3036976,0.142534797
0.848306571,3.3006158,0.139569087
0.854449572,3.2977639,0.138212489
0.860572629,3.2960116,0.137102545
0.866775592,3.2949597,0.135344173
0.872878634,3.2939944,0.132734367
0.87908163,3.2915573,0.128896397
0.885234599,3.2883094,0.127586051
0.891357663,3.2867029,0.12741049
0.897550623,3.2854071,0.125293808
0.903713632,3.2845351,0.124954776
0.909816695,3.284888,0.122765757
0.916009653,3.2838174,0.118537036
0.922152706,3.2813677,0.115964092
0.928295714,3.2793021,0.114307121
0.934468713,3.2776645,0.112573589
0.940641712,3.2769431,0.111264017
0.946754729,3.2759563,0.107485833
0.95294772,3.2729617,0.104046159
1.04909367,3.2471036,0.086479163
1.165526725,3.2279197,0.070064855
1.311030739,3.2091931,0.051542848
1.498778544,3.1887812,0.036035702
1.748290137,3.1688938,0.023596411
1.896942515,3.1585844,0.017489099
2.091965336,3.1462222,0.012649009
2.318585853,3.1341906,0.010069443
2.620940933,3.1214891,0.008760318
2.976064527,3.1089715,0.008258406
3.496580273,3.092332,0.009033507
3.783916877,3.0828621,0.009777273
4.031624304,3.0742951,0.011163108
4.295547504,3.0649262,0.013196731
4.692441882,3.0505027,0.017375613
5.100478351,3.0345694,0.022382774
5.596839199,3.0129066,0.030369106
6.262265374,2.9802779,0.045736409
6.985195831,2.9390925,0.068853617
7.468926954,2.9051132,0.089396222
8.000270201,2.8636822,0.123167539
8.377309962,2.831801,0.154550465
8.731280805,2.8011358,0.191456967
9.049940689,2.7736254,0.23198558
9.392741472,2.7461517,0.284474546
9.686264643,2.7251472,0.337831219
10.00033775,2.7090113,0.40481724
10.41883928,2.7030056,0.506068932
10.73456168,2.7118315,0.592000667
11.00037161,2.7332841,0.66910476
11.37469609,2.7861427,0.774110294
11.69662146,2.8530882,0.859208578
12.00040491,2.9353617,0.926828441
12.5236553,3.0916214,1.001193534
12.78187499,3.1795631,1.021650075
13.00043904,3.2551831,1.024632236
13.33163306,3.3606458,1.011256239
13.62463598,3.4465978,0.98403396
14,3.5369359,0.931143821

File: Material_base/simulation/Ti.csv
wavelength,n,k
0.2,0.131112709359606,0.9450674876847298
0.24797,0.18885,1.4035
0.25406,0.19618,1.4617
0.2603,0.2041,1.5216
0.26669,0.21269,1.5835
0.27324,0.22214,1.6477
0.27995,0.23275,1.7146
0.28683,0.24492,1.7846
0.29387,0.25928,1.8581
0.30109,0.27664,1.9353
0.30848,0.29798,2.0161
0.31606,0.32441,2.1005
0.32382,0.35707,2.1878
0.33177,0.39701,2.277
0.33992,0.44504,2.3668
0.34827,0.50164,2.4557
0.35682,0.56684,2.5419
0.36559,0.64024,2.6237
0.37457,0.72099,2.6994
0.38377,0.80782,2.7678
0.39319,0.8992,2.8277
0.40285,0.99337,2.8785
0.41274,1.0885,2.9201
0.42288,1.1828,2.9525
0.43326,1.2745,2.9764
0.4439,1.3622,2.9928
0.45481,1.4448,3.0028
0.46598,1.5213,3.0078
0.47742,1.5911,3.0093
0.48915,1.6542,3.0088
0.50116,1.7105,3.0077
0.51347,1.7606,3.0074
0.52608,1.805,3.009
0.539,1.8445,3.0134
0.55224,1.8802,3.0214
0.5658,1.9129,3.0334
0.5797,1.9438,3.0495
0.59393,1.9737,3.0699
0.60852,2.0035,3.0943
0.62346,2.0339,3.1224
0.63878,2.0656,3.1537
0.65446,2.0989,3.1878
0.67054,2.1343,3.2241
0.68701,2.1718,3.2621
0.70388,2.2115,3.3014
0.72117,2.2535,3.3414
0.73888,2.2976,3.3818
0.75702,2.3437,3.4223
0.77562,2.3915,3.4625
0.79466,2.441,3.5023
0.81418,2.4919,3.5415
0.83418,2.5439,3.58
0.85466,2.5969,3.6176
0.87565,2.6507,3.6544
0.89716,2.705,3.6903
0.91919,2.7597,3.7253
0.94177,2.8146,3.7595
0.9649,2.8696,3.7929
0.9886,2.9245,3.8256
1.0129,2.9792,3.8576
1.0378,3.0336,3.889
1.0632,3.0876,3.9198
1.0894,3.1412,3.9502
1.1161,3.1942,3.9803
1.1435,3.2465,4.01
1.1716,3.2982,4.0396
1.2004,3.3491,4.0691
1.2299,3.3993,4.0985
1.2601,3.4486,4.128
1.291,3.497,4.1576
1.3227,3.5445,4.1874
1.3552,3.5911,4.2176
1.3885,3.6367,4.2481
1.4226,3.6813,4.2791
1.4575,3.7248,4.3106
1.4933,3.7673,4.3428
1.53,3.8088,4.3756
1.5676,3.8491,4.4092
1.6061,3.8883,4.4437
1.6455,3.9263,4.4792
1.6859,3.9632,4.5157
1.7273,3.9988,4.5533
1.7698,4.0333,4.5922
1.8132,4.0665,4.6324
1.8577,4.0985,4.6739
1.9034,4.1291,4.717
1.9501,4.1585,4.7617
1.998,4.1866,4.8082
2.0471,4.2133,4.8564
2.0974,4.2387,4.9067
2.1489,4.2628,4.959
2.2016,4.2855,5.0134
2.2557,4.3069,5.0702
2.3111,4.3269,5.1295
2.3679,4.3456,5.1914
2.426,4.3629,5.256
2.4856,4.3789,5.3235
2.5467,4.3937,5.394
2.6092,4.4071,5.4678
2.6733,4.4194,5.5449
2.7389,4.4305,5.6255
2.8062,4.4404,5.7097
2.8751,4.4493,5.7979
2.9457,4.4572,5.89
3.0181,4.4642,5.9864
3.0922,4.4704,6.0871
3.1682,4.4759,6.1923
3.246,4.4807,6.3022
3.3257,4.4851,6.4169
3.4074,4.4892,6.5366
3.491,4.493,6.6616
3.5768,4.4968,6.7918
3.6646,4.5007,6.9274
3.7546,4.5049,7.0687
3.8468,4.5095,7.2156
3.9413,4.5148,7.3684
4.0381,4.5209,7.5272
4.1373,4.528,7.6919
4.2389,4.5363,7.8628
4.343,4.546,8.04
4.4497,4.5573,8.2234
4.5589,4.5705,8.4131
4.6709,4.5856,8.6092
4.7856,4.603,8.8118
4.9032,4.6228,9.0209
5.0236,4.6452,9.2365
5.147,4.6704,9.4586
5.2734,4.6987,9.6873
5.4029,4.7301,9.9225
5.5356,4.765,10.164
5.6715,4.8035,10.413
5.8108,4.8457,10.668
5.9535,4.8919,10.929
6.0997,4.9423,11.197
6.2495,4.997,11.472
6.403,5.0562,11.753
6.5603,5.1202,12.04
6.7214,5.1889,12.334
6.8865,5.2628,12.634
7.0556,5.3418,12.941
7.2289,5.4262,13.254
7.4064,5.5162,13.573
7.5883,5.6119,13.899
7.7747,5.7135,14.23
7.9656,5.8212,14.568
8.1613,5.9351,14.912
8.3617,6.0553,15.262
8.5671,6.1822,15.618
8.7775,6.3157,15.98
8.9931,6.4562,16.347
9.2139,6.6036,16.72
9.4402,6.7583,17.099
9.6721,6.9203,17.484
9.9096,7.0897,17.873
10.153,7.2669,18.269
10.402,7.4518,18.669
10.658,7.6446,19.074
10.92,7.8454,19.485
11.188,8.0544,19.9
11.463,8.2718,20.32
11.744,8.4975,20.744
12.032,8.7317,21.173
12.328,8.9746,21.607
12.631,9.2261,22.044
12.941,9.4864,22.485
13.259,9.7556,22.93
13.584,10.034,23.379
13.918,10.321,23.832
14.0,10.391461077844312,23.94321556886228

File: Material_base/simulation/ZrO2.csv
wavelength,n,k
0.19986,3.0124,0.51817
0.20141,3.0183,0.48107
0.20297,3.021,0.4413
0.20457,3.0196,0.39961
0.20618,3.0137,0.35699
0.20782,3.0031,0.31449
0.20949,2.9879,0.27313
0.21119,2.9686,0.23383
0.21291,2.9458,0.19726
0.21466,2.9201,0.1639
0.21645,2.8923,0.13403
0.21826,2.8631,0.10771
0.2201,2.8332,0.084909
0.22197,2.8029,0.065464
0.22387,2.7728,0.049169
0.22581,2.7433,0.035783
0.22778,2.7145,0.025053
0.22979,2.6868,0.016733
0.23183,2.6605,0.01059
0.23391,2.6357,0.0062463
0.23603,2.6126,0.0031754
0.23818,2.5908,0.0012071
0.24038,2.5706,0.0002001
0.24261,2.5519,0
0.24489,2.5349,0
0.24721,2.519,0
0.24957,2.5041,0
0.25198,2.49,0
0.25444,2.4767,0
0.25695,2.464,0
0.2595,2.4518,0
0.26211,2.4402,0
0.26477,2.4291,0
0.26749,2.4185,0
0.27026,2.4082,0
0.27309,2.3984,0
0.27597,2.3889,0
0.27892,2.3797,0
0.28194,2.3709,0
0.28502,2.3623,0
0.28817,2.3541,0
0.29139,2.3461,0
0.29468,2.3383,0
0.29804,2.3308,0
0.30149,2.3236,0
0.30501,2.3165,0
0.30862,2.3097,0
0.31231,2.303,0
0.3161,2.2966,0
0.31997,2.2903,0
0.32395,2.2842,0
0.32802,2.2783,0
0.3322,2.2726,0
0.33648,2.267,0
0.34088,2.2615,0
0.34539,2.2562,0
0.35003,2.251,0
0.35479,2.246,0
0.35968,2.2411,0
0.3647,2.2364,0
0.36987,2.2317,0
0.37519,2.2272,0
0.38067,2.2228,0
0.3863,2.2185,0
0.39211,2.2143,0
0.39809,2.2102,0
0.40426,2.2063,0
0.41062,2.2024,0
0.41719,2.1986,0
0.42397,2.1949,0
0.43097,2.1914,0
0.43821,2.1879,0
0.4457,2.1845,0
0.45345,2.1811,0
0.46147,2.1779,0
0.46978,2.1748,0
0.47839,2.1717,0
0.48733,2.1687,0
0.4966,2.1658,0
0.50624,2.163,0
0.51625,2.1602,0
0.52668,2.1575,0
0.53753,2.1549,0
0.54884,2.1523,0
0.56063,2.1499,0
0.57294,2.1475,0
0.58581,2.1451,0
0.59926,2.1429,0
0.61335,2.1406,0
0.62812,2.1385,0
0.64361,2.1364,0
0.65989,2.1344,0
0.67701,2.1324,0
0.69505,2.1305,0
0.71407,2.1287,0
0.73417,2.1269,0
0.75543,2.1252,0
0.77795,2.1235,0
0.80186,2.1219,0
0.82729,2.1203,0
0.85438,2.1188,0
0.88331,2.1174,0
0.91426,2.116,0
0.94747,2.1147,0
0.98317,2.1134,0
1.0217,2.1121,0
1.0633,2.1109,0
1.1085,2.1098,0
1.1577,2.1087,0
1.2114,2.1077,0
1.2704,2.1067,0
1.3355,2.1058,0
1.4075,2.1049,0
1.4878,2.104,0
1.5777,2.1032,0
1.6793,2.1025,0
1.7948,2.1018,0
1.9274,2.1012,0
2.0811,2.1006,0
2.2616,2.1,0
2.4762,2.0995,0
2.7359,2.099,0
3.0564,2.0986,0
3.4619,2.0983,0
3.9916,2.0979,0
4.7126,2.0977,0
5.7515,2.0974,0
7.378,2.0972,0
10.287,2.0971,0
16.984,2.097,0

File: Material_base/simulation/Si.csv (part 2 of 2)
wavelength,n,k
3.47784,3.429895517,3.04021E-11
3.48586,3.429840706,3.05931E-11
3.4939,3.429786051,3.07856E-11
3.50195,3.429731865,3.09797E-11
3.51002,3.429677697,3.11753E-11
3.51811,3.429624124,3.13724E-11
3.52622,3.429570539,3.15711E-11
3.53435,3.429517328,3.17713E-11
3.5425,3.429464193,3.19731E-11
3.55067,3.429411511,3.21765E-11
3.55885,3.429358664,3.23814E-11
3.56706,3.429306599,3.2588E-11
3.57528,3.42925436,3.27961E-11
3.58352,3.42920255,3.30058E-11
3.59178,3.429150862,3.32172E-11
3.60006,3.42909957,3.34301E-11
3.60836,3.429048596,3.36447E-11
3.61668,3.428997572,3.38609E-11
3.62502,3.428947044,3.40788E-11
3.63337,3.428896611,3.42983E-11
3.64175,3.428846415,3.45194E-11
3.65014,3.428796471,3.47422E-11
3.65856,3.428746642,3.49667E-11
3.66699,3.428697398,3.51929E-11
3.67544,3.428647983,3.54207E-11
3.68392,3.42859898,3.56503E-11
3.69241,3.428550199,3.58816E-11
3.70092,3.428501806,3.61145E-11
3.70945,3.428453296,3.63492E-11
3.718,3.428405363,3.65856E-11
3.72658,3.428357625,3.68238E-11
3.73517,3.428309589,3.70637E-11
3.74378,3.428262409,3.73054E-11
3.75241,3.428215188,3.75488E-11
3.76106,3.428168045,3.77941E-11
3.76973,3.42812136,3.80411E-11
3.77842,3.428074514,3.82899E-11
3.78713,3.428028241,3.85405E-11
3.79586,3.427982249,3.87929E-11
3.80461,3.427936382,3.90472E-11
3.81338,3.427890606,3.93033E-11
3.82217,3.427845077,3.95612E-11
3.83098,3.427799836,3.9821E-11
3.83981,3.427754886,4.00827E-11
3.84866,3.427709938,4.03462E-11
3.85754,3.4276653,4.06116E-11
3.86643,3.427620848,4.0879E-11
3.87534,3.427576694,4.11482E-11
3.88427,3.427532517,4.14194E-11
3.89323,3.427488618,4.16925E-11
3.9022,3.427444992,4.19675E-11
3.9112,3.42740165,4.22445E-11
3.92021,3.42735845,4.25234E-11
3.92925,3.427315114,4.28043E-11
3.93831,3.427272507,4.30872E-11
3.94739,3.427229824,4.33721E-11
3.95649,3.427187472,4.3659E-11
3.96561,3.427145186,4.3948E-11
3.97475,3.427103064,4.42389E-11
3.98391,3.427061137,4.45319E-11
3.9931,3.427019658,4.4827E-11
4.0023,3.426978202,4.51241E-11
4.01153,3.426936849,4.54233E-11
4.02078,3.426895838,4.57246E-11
4.03004,3.426854973,4.60281E-11
4.03934,3.426814163,4.63336E-11
4.04865,3.426773657,4.66412E-11
4.05798,3.426733341,4.6951E-11
4.06733,3.426693209,4.7263E-11
4.07671,3.426653203,4.75771E-11
4.08611,3.426613565,4.78934E-11
4.09553,3.426573969,4.82118E-11
4.10497,3.426534601,4.85325E-11
4.11443,3.426495194,4.88554E-11
4.12392,3.426456165,4.91806E-11
4.13342,3.426417314,4.9508E-11
4.14295,3.426378555,4.98376E-11
4.1525,3.426340321,5.01695E-11
4.16207,3.426301862,5.05037E-11
4.17167,3.426263613,5.08402E-11
4.18129,3.426225515,5.1179E-11
4.19092,3.426188136,5.15202E-11
4.20059,3.42615032,5.18636E-11
4.21027,3.426112863,5.22095E-11
4.21998,3.42607564,5.25577E-11
4.2297,3.426038567,5.29083E-11
4.23945,3.426001407,5.32613E-11
4.24923,3.425964734,5.36166E-11
4.25902,3.425928422,5.39745E-11
4.26884,3.425891783,5.43347E-11
4.27868,3.425855374,5.46975E-11
4.28854,3.425819551,5.50626E-11
4.29843,3.425783559,5.54303E-11
4.30834,3.425747765,5.58005E-11
4.31827,3.425712215,5.61732E-11
4.32823,3.425676897,5.65484E-11
4.3382,3.425641693,5.69262E-11
4.3482,3.425606436,5.73065E-11
4.35823,3.425571373,5.76894E-11
4.36827,3.425536875,5.80749E-11
4.37834,3.425502129,5.84631E-11
4.38844,3.425467743,5.88538E-11
4.39855,3.425433513,5.92472E-11
4.40869,3.425399212,5.96432E-11
4.41886,3.425365272,6.00419E-11
4.42904,3.425331489,6.04433E-11
4.43925,3.425297723,6.08475E-11
4.44949,3.425264161,6.12543E-11
4.45974,3.425230861,6.16639E-11
4.47002,3.425197649,6.20762E-11
4.48033,3.42516473,6.24913E-11
4.49066,3.42513173,6.29092E-11
4.50101,3.425098841,6.33299E-11
4.51138,3.425066305,6.37535E-11
4.52178,3.425033851,6.41799E-11
4.53221,3.425001399,6.46091E-11
4.54266,3.424969435,6.50412E-11
4.55313,3.424937427,6.54762E-11
4.56362,3.424905517,6.59141E-11
4.57414,3.424873732,6.6355E-11
4.58469,3.424842304,6.67988E-11
4.59526,3.424810866,6.72456E-11
4.60585,3.424779433,6.76953E-11
4.61647,3.4247483,6.81481E-11
4.62711,3.424717508,6.8604E-11
4.63778,3.424686597,6.9063E-11
4.64847,3.424655775,6.95259E-11
4.65918,3.42462541,6.99948E-11
4.66992,3.42459505,7.04763E-11
4.68069,3.424564529,7.09909E-11
4.69148,3.424534559,7.1594E-11
4.7023,3.424504676,7.24234E-11
4.71313,3.424474424,7.37937E-11
4.724,3.42444492,7.63574E-11
4.73489,3.424415127,8.13498E-11
4.7458,3.424385707,9.08965E-11
4.75675,3.424356483,1.08315E-10
4.76771,3.424327247,1.38275E-10
4.7787,3.424298177,1.86673E-10
4.78972,3.424269415,2.60086E-10
4.80076,3.424240501,3.64842E-10
4.81183,3.424211843,5.05897E-10
4.82292,3.424183357,6.85837E-10
4.83404,3.424155021,9.04347E-10
4.84518,3.42412678,1.15834E-09
4.85635,3.42409855,1.44267E-09
4.86754,3.424070589,1.7512E-09
4.87876,3.424042666,2.0779E-09
4.89001,3.424014898,2.41759E-09
4.90128,3.423987137,2.7665E-09
4.91258,3.423959714,3.12256E-09
4.92391,3.423932212,3.48606E-09
4.93526,3.423904979,3.86152E-09
4.94664,3.423877793,4.26217E-09
4.95804,3.423850922,4.71933E-09
4.96947,3.4238239,5.29922E-09
4.98092,3.423797237,6.12886E-09
4.99241,3.423770705,7.42908E-09
5.00391,3.42374417,9.54622E-09
5.01545,3.423717721,1.29652E-08
5.02701,3.423691403,1.8282E-08
5.0386,3.423665305,2.61167E-08
5.05022,3.423639071,3.69692E-08
5.06186,3.423613117,5.10459E-08
5.07353,3.423587634,6.81165E-08
5.08522,3.423561811,8.74643E-08
5.09694,3.423536164,1.07969E-07
5.10869,3.423510596,1.28313E-07
5.12047,3.423485382,1.47247E-07
5.13227,3.423460222,1.63833E-07
5.14411,3.423435201,1.77575E-07
5.15596,3.423410208,1.88436E-07
5.16785,3.423385219,1.96726E-07
5.17976,3.423360525,2.02959E-07
5.1917,3.423336031,2.07694E-07
5.20367,3.423311428,2.11431E-07
5.21567,3.423286857,2.14557E-07
5.22769,3.423262689,2.17343E-07
5.23974,3.423238381,2.19958E-07
5.25182,3.423214294,2.22498E-07
5.26393,3.42319032,2.25015E-07
5.27606,3.423166403,2.27539E-07
5.28822,3.423142572,2.30087E-07
5.30042,3.423119153,2.32677E-07
5.31263,3.423095411,2.35338E-07
5.32488,3.42307198,2.3812E-07
5.33716,3.423048876,2.41099E-07
5.34946,3.423025521,2.44393E-07
5.36179,3.423002296,2.48169E-07
5.37415,3.422979272,2.52638E-07
5.38654,3.42295651,2.58046E-07
5.39896,3.422933648,2.64656E-07
5.4114,3.422910957,2.72709E-07
5.42388,3.422888193,2.82395E-07
5.43638,3.422865758,2.93818E-07
5.44891,3.422843345,3.06982E-07
5.46147,3.422821143,3.21795E-07
5.47406,3.422798801,3.38081E-07
5.48668,3.422776809,3.55616E-07
5.49933,3.422754808,3.74159E-07
5.51201,3.422732737,3.9348E-07
5.52471,3.422711065,4.13376E-07
5.53745,3.422689313,4.33679E-07
5.55022,3.422667897,4.54237E-07
5.56301,3.422646185,4.74905E-07
5.57583,3.422624672,4.9551E-07
5.58869,3.422603511,5.15826E-07
5.60157,3.422582366,5.35551E-07
5.61448,3.422561182,5.54302E-07
5.62743,3.422540155,5.71625E-07
5.6404,3.422519129,5.8704E-07
5.6534,3.422498243,6.00113E-07
5.66643,3.422477668,6.10535E-07
5.6795,3.422456834,6.18198E-07
5.69259,3.422436187,6.23246E-07
5.70571,3.422415987,6.26064E-07
5.71887,3.422395558,6.27229E-07
5.73205,3.422375285,6.27413E-07
5.74526,3.422355029,6.27276E-07
5.75851,3.42233506,6.27367E-07
5.77178,3.422314943,6.28072E-07
5.78509,3.422294946,6.29597E-07
5.79842,3.422275239,6.31996E-07
5.81179,3.42225513,6.35221E-07
5.82519,3.422235893,6.39181E-07
5.83862,3.422216037,6.43797E-07
5.85207,3.422196617,6.49039E-07
5.86557,3.422177129,6.54955E-07
5.87909,3.422157918,6.61676E-07
5.89264,3.422138664,6.69416E-07
5.90622,3.422119378,6.7845E-07
5.91984,3.422100445,6.89089E-07
5.93349,3.422081229,7.0164E-07
5.94716,3.422062309,7.16366E-07
5.96087,3.422043702,7.33453E-07
5.97461,3.422024775,7.52975E-07
5.98839,3.422006159,7.74894E-07
6.00219,3.421987536,7.99062E-07
6.01603,3.421969161,8.25246E-07
6.0299,3.421950655,8.53164E-07
6.0438,3.421932261,8.82517E-07
6.05773,3.421913959,9.13021E-07
6.07169,3.421895774,9.44431E-07
6.08569,3.421877842,9.76548E-07
6.09972,3.421859739,1.00922E-06
6.11378,3.421841913,1.04235E-06
6.12787,3.421823874,1.07585E-06
6.142,3.421806105,1.10967E-06
6.15616,3.421788221,1.14374E-06
6.17035,3.421770879,1.17799E-06
6.18458,3.421753066,1.21232E-06
6.19883,3.421735721,1.24655E-06
6.21312,3.421718186,1.28045E-06
6.22744,3.4217009,1.31367E-06
6.2418,3.421683514,1.34578E-06
6.25619,3.421666397,1.3762E-06
6.27061,3.42164945,1.4043E-06
6.28507,3.421632404,1.42937E-06
6.29956,3.421615326,1.45071E-06
6.31408,3.421598324,1.46769E-06
6.32863,3.421581457,1.47986E-06
6.34322,3.421564728,1.48703E-06
6.35784,3.421548176,1.48953E-06
6.3725,3.421531271,1.48847E-06
6.38719,3.421514908,1.48603E-06
6.40191,3.421498288,1.48544E-06
6.41667,3.421481589,1.49041E-06
6.43146,3.421465142,1.50408E-06
6.44629,3.421448795,1.52817E-06
6.46115,3.421432356,1.56299E-06
6.47605,3.421416238,1.60802E-06
6.49097,3.421399782,1.66277E-06
6.50594,3.42138365,1.72726E-06
6.52094,3.4213676,1.80251E-06
6.53597,3.421351218,1.89114E-06
6.55103,3.421335253,1.99798E-06
6.56614,3.42131902,2.13044E-06
6.58127,3.421303089,2.29814E-06
6.59644,3.421287292,2.51199E-06
6.61165,3.421270969,2.78343E-06
6.62689,3.421254946,3.12474E-06
6.64217,3.421239137,3.5508E-06
6.65748,3.421223018,4.08044E-06
6.67283,3.421207114,4.73555E-06
6.68821,3.421191341,5.53746E-06
6.70363,3.421175409,6.50282E-06
6.71908,3.421159643,7.64157E-06
6.73457,3.421144258,8.95715E-06
6.75009,3.421128822,1.0448E-05
6.76566,3.421113551,1.21093E-05
6.78125,3.421098601,1.39347E-05
6.79688,3.421084106,1.59154E-05
6.81255,3.421070077,1.80338E-05
6.82826,3.421056098,2.02478E-05
6.844,3.421042671,2.24684E-05
6.85978,3.421029889,2.45467E-05
6.87559,3.421017763,2.62884E-05
6.89144,3.421006091,2.75058E-05
6.90732,3.420994454,2.80865E-05
6.92325,3.420982834,2.80368E-05
6.93921,3.420970875,2.74702E-05
6.9552,3.420959009,2.65531E-05
6.97124,3.420946192,2.54466E-05
6.98731,3.42093346,2.42749E-05
7.00342,3.420920331,2.31249E-05
7.01956,3.420907023,2.2059E-05
7.03574,3.420893459,2.11264E-05
7.05196,3.42087966,2.03659E-05
7.06822,3.420866104,1.98017E-05
7.08451,3.420852213,1.9438E-05
7.10084,3.420838484,1.92564E-05
7.11721,3.420824952,1.92204E-05
7.13362,3.420811512,1.92863E-05
7.15006,3.420798222,1.94144E-05
7.16655,3.420785025,1.9575E-05
7.18307,3.42077185,1.97495E-05
7.19963,3.42075906,1.9926E-05
7.21622,3.420745921,2.00946E-05
7.23286,3.420733614,2.02447E-05
7.24953,3.420720642,2.03632E-05
7.26624,3.420708096,2.04343E-05
7.28299,3.420695631,2.04417E-05
7.29978,3.420683198,2.03709E-05
7.31661,3.42067069,2.02143E-05
7.33348,3.420658456,1.99767E-05
7.35038,3.420645879,1.96799E-05
7.36733,3.420633182,1.93613E-05
7.38431,3.420620501,1.90689E-05
7.40133,3.42060754,1.88516E-05
7.41839,3.420594764,1.87519E-05
7.43549,3.420582082,1.8803E-05
7.45264,3.420569025,1.90277E-05
7.46982,3.420556262,1.94384E-05
7.48704,3.420543855,2.00355E-05
7.50429,3.420530931,2.08054E-05
7.52159,3.42051876,2.17194E-05
7.53893,3.420506777,2.27355E-05
7.55631,3.420494888,2.38045E-05
7.57373,3.4204832,2.48773E-05
7.59119,3.420471891,2.591E-05
7.60869,3.420460658,2.68662E-05
7.62623,3.420449863,2.77158E-05
7.64381,3.420438912,2.84325E-05
7.66143,3.420428361,2.89912E-05
7.67909,3.42041794,2.93687E-05
7.69679,3.420407607,2.95458E-05
7.71454,3.42039728,2.95116E-05
7.73232,3.420386833,2.92681E-05
7.75015,3.420376803,2.88333E-05
7.76801,3.420366138,2.82401E-05
7.78592,3.420355776,2.75311E-05
7.80387,3.420344798,2.67506E-05
7.82186,3.420334009,2.5937E-05
7.83989,3.420323273,2.51188E-05
7.85796,3.420312052,2.43143E-05
7.87608,3.42030095,2.35343E-05
7.89423,3.420289953,2.27849E-05
7.91243,3.420278766,2.20707E-05
7.93067,3.420267599,2.13965E-05
7.94895,3.420256441,2.07689E-05
7.96728,3.420245067,2.01961E-05
7.98564,3.420233592,1.96864E-05
8.00405,3.420222287,1.92452E-05
8.0225,3.420210961,1.88713E-05
8.041,3.42019946,1.85567E-05
8.05953,3.420188099,1.82914E-05
8.07811,3.42017689,1.80711E-05
8.09673,3.420165351,1.79039E-05
8.1154,3.420153741,1.7808E-05
8.13411,3.42014218,1.78053E-05
8.15286,3.420130921,1.7915E-05
8.17165,3.420119196,1.81529E-05
8.19049,3.420107758,1.85348E-05
8.20937,3.42009614,1.90779E-05
8.2283,3.420084745,1.97964E-05
8.24726,3.420073459,2.06938E-05
8.26628,3.42006208,2.17594E-05
8.28533,3.420050932,2.29732E-05
8.30443,3.420039944,2.43143E-05
8.32357,3.420029159,2.57661E-05
8.34276,3.420018449,2.73122E-05
8.36199,3.420007874,2.89292E-05
8.38127,3.419997731,3.05835E-05
8.40059,3.419987593,3.22379E-05
8.41996,3.419977498,3.38605E-05
8.43937,3.419968113,3.54324E-05
8.45882,3.419958176,3.69473E-05
8.47832,3.419948647,3.84079E-05
8.49787,3.419939225,3.98204E-05
8.51746,3.419930006,4.11915E-05
8.53709,3.419920574,4.25271E-05
8.55677,3.419911436,4.38338E-05
8.5765,3.419902057,4.51205E-05
8.59627,3.419892944,4.64028E-05
8.61608,3.41988367,4.77073E-05
8.63595,3.419874534,4.90747E-05
8.65585,3.419865499,5.05581E-05
8.67581,3.419856179,5.22134E-05
8.69581,3.419847135,5.40818E-05
8.71585,3.419838228,5.61689E-05
8.73594,3.419829732,5.843E-05
8.75608,3.41982165,6.07713E-05
8.77627,3.419814155,6.30672E-05
8.7965,3.419806815,6.51896E-05
8.81678,3.419799757,6.70363E-05
8.8371,3.419793308,6.85489E-05
8.85747,3.419786769,6.97155E-05
8.87789,3.419780432,7.05613E-05
8.89836,3.419773768,7.1132E-05
8.91887,3.419767407,7.14772E-05
8.93943,3.419760738,7.16371E-05
8.96004,3.419754429,7.16336E-05
8.98069,3.419747803,7.1468E-05
9.0014,3.419741479,7.11241E-05
9.02215,3.419734959,7.05772E-05
9.04294,3.419728346,6.98073E-05
9.06379,3.419721872,6.88107E-05
9.08469,3.419715022,6.76059E-05
9.10563,3.419707979,6.62308E-05
9.12662,3.419700863,6.47304E-05
9.14766,3.41969369,6.31428E-05
9.16874,3.419686315,6.14907E-05
9.18988,3.41967862,5.978E-05
9.21107,3.419670976,5.80089E-05
9.2323,3.419662965,5.61794E-05
9.25358,3.419654732,5.43059E-05
9.27491,3.419646668,5.2418E-05
9.29629,3.419638229,5.0556E-05
9.31772,3.419629102,4.87624E-05
9.3392,3.419620322,4.70745E-05
9.36073,3.419611267,4.55189E-05
9.38231,3.419601756,4.41103E-05
9.40394,3.419592479,4.28538E-05
9.42562,3.419583142,4.17473E-05
9.44735,3.419573612,4.07858E-05
9.46913,3.419563728,3.99626E-05
9.49095,3.419554185,3.92705E-05
9.51283,3.419544585,3.87029E-05
9.53476,3.419534638,3.82542E-05
9.55674,3.419524809,3.7925E-05
9.57877,3.419514994,3.77277E-05
9.60085,3.419505007,3.76912E-05
9.62299,3.41949478,3.78578E-05
9.64517,3.419484694,3.82698E-05
9.6674,3.419474308,3.89541E-05
9.68969,3.419464388,3.99132E-05
9.71203,3.419454278,4.11284E-05
9.73442,3.419444337,4.25699E-05
9.75686,3.419434587,4.42061E-05
9.77935,3.419424809,4.60096E-05
9.80189,3.419415079,4.79606E-05
9.82449,3.419405553,5.00512E-05
9.84713,3.419396346,5.22881E-05
9.86983,3.419386941,5.46886E-05
9.89259,3.41937785,5.72672E-05
9.91539,3.419369053,6.00168E-05
9.93825,3.419360132,6.28991E-05
9.96116,3.419351716,6.58605E-05
9.98412,3.41934303,6.88747E-05
10.0071,3.419334765,7.1981E-05
10.0302,3.419326286,7.52798E-05
10.0533,3.419318287,7.88751E-05
10.0765,3.419310211,8.28054E-05
10.0997,3.419302646,8.70136E-05
10.123,3.419295751,9.13737E-05
10.1464,3.419289052,9.57445E-05
10.1697,3.41928316,0.000100011
10.1932,3.419277372,0.000104095
10.2167,3.41927219,0.000107948
10.2402,3.419267306,0.000111528
10.2638,3.419262932,0.000114795
10.2875,3.419258295,0.000117701
10.3112,3.419254373,0.000120203
10.335,3.419250439,0.000122273
10.3588,3.419246268,0.000123914
10.3827,3.41924212,0.000125159
10.4066,3.419237822,0.000126052
10.4306,3.41923339,0.000126621
10.4547,3.419228776,0.000126858
10.4788,3.41922381,0.000126758
10.5029,3.419218478,0.000126379
10.5271,3.419212572,0.000125886
10.5514,3.419205898,0.000125498
10.5757,3.419198872,0.000125403
10.6001,3.419191266,0.00012571
10.6245,3.419183442,0.000126498
10.649,3.419175325,0.000127861
10.6736,3.41916748,0.000129879
10.6982,3.419159353,0.000132516
10.7228,3.419152041,0.000135579
10.7476,3.41914489,0.00013882
10.7723,3.419138208,0.0001421
10.7972,3.419131281,0.000145486
10.8221,3.419124503,0.000149192
10.847,3.419117842,0.000153441
10.872,3.419111299,0.000158329
10.8971,3.419105445,0.000163784
10.9222,3.419100438,0.0001696
10.9474,3.41909631,0.000175515
10.9726,3.41909326,0.000181272
10.9979,3.419090818,0.000186665
11.0233,3.419089107,0.000191555
11.0487,3.419087901,0.000195867
11.0741,3.419087029,0.000199588
11.0997,3.419086153,0.000202747
11.1253,3.419085783,0.0002054
11.1509,3.419085005,0.000207612
11.1766,3.419084534,0.000209436
11.2024,3.419083965,0.000210901
11.2282,3.419083429,0.000212008
11.2541,3.419082936,0.000212731
11.28,3.419082624,0.000213038
11.306,3.419082159,0.000212912
11.3321,3.419081557,0.00021238
11.3582,3.419080583,0.00021152
11.3844,3.419079422,0.000210449
11.4106,3.419078247,0.000209274
11.4369,3.419076792,0.000208023
11.4633,3.419075758,0.0002066
11.4897,3.419074811,0.000204782
11.5162,3.419073925,0.000202298
11.5428,3.419073133,0.000198938
11.5694,3.419071583,0.000194659
11.596,3.419069302,0.000189628
11.6228,3.41906569,0.000184178
11.6496,3.419061234,0.00017871
11.6764,3.419055709,0.000173576
11.7033,3.419049002,0.000168996
11.7303,3.419042138,0.000165025
11.7574,3.419034977,0.000161575
11.7845,3.419027454,0.000158462
11.8116,3.419019682,0.000155498
11.8389,3.419011613,0.000152584
11.8662,3.419002466,0.00014981
11.8935,3.418992283,0.000147521
11.9209,3.41898114,0.000146298
11.9484,3.418968872,0.000146814
11.9759,3.418956658,0.000149602
12.0036,3.418944984,0.000154817
12.0312,3.418935123,0.000162106
12.059,3.418927488,0.000170694
12.0868,3.418922567,0.000179619
12.1146,3.418919789,0.000188007
12.1425,3.418919142,0.000195233
12.1705,3.418919956,0.000200919
12.1986,3.418921721,0.000204842
12.2267,3.41892387,0.000206854
12.2549,3.418926044,0.000206891
12.2832,3.418927991,0.000205035
12.3115,3.418928346,0.000201557
12.3398,3.418927127,0.000196891
12.3683,3.418924134,0.000191531
12.3968,3.418919403,0.000185916
12.4254,3.418912612,0.00018039
12.454,3.418903402,0.00017543
12.4827,3.418891325,0.000172491
12.5115,3.418877457,0.000174174
12.5404,3.418866001,0.000181015
12.5693,3.41885938,0.000189462
12.5982,3.418856096,0.000196125
12.6273,3.418853836,0.000200603
12.6564,3.41885157,0.000203724
12.6856,3.418849298,0.000206089
12.7148,3.418846584,0.000207993
12.7441,3.418843407,0.000209621
12.7735,3.418840097,0.000211119
12.8029,3.41883651,0.000212607
12.8325,3.418832853,0.000214171
12.862,3.418828991,0.000215865
12.8917,3.4188251,0.000217712
12.9214,3.418821062,0.000219718
12.9512,3.418817328,0.000221877
12.9811,3.418813597,0.00022417
13.011,3.418809784,0.000226581
13.041,3.418806276,0.0002291
13.071,3.418802579,0.000231735
13.1012,3.418798925,0.000234512
13.1314,3.418795497,0.000237479
13.1616,3.418791632,0.000240696
13.192,3.418788136,0.000244237
13.2224,3.418784872,0.000248179
13.2529,3.41878145,0.000252607
13.2834,3.418778442,0.000257615
13.314,3.41877561,0.000263307
13.3447,3.418773441,0.000269803
13.3755,3.418771968,0.000277228
13.4063,3.418771845,0.000285709
13.4372,3.418773507,0.000295358
13.4682,3.418777876,0.000306076
13.4993,3.41878701,0.000316717
13.5304,3.418801454,0.000324001
13.5616,3.418818435,0.00032434
13.5928,3.418832615,0.000318313
13.6242,3.418842733,0.000309898
13.6556,3.418850169,0.000301457
13.6871,3.418856062,0.000292989
13.7186,3.418861554,0.000284068
13.7502,3.418866043,0.000274532
13.7819,3.41886985,0.000264357
13.8137,3.4188729,0.000253537
13.8455,3.41887505,0.000242021
13.8775,3.418876425,0.000229655
13.9094,3.418877067,0.000216177
13.9415,3.418876259,0.00020128
13.9737,3.418873493,0.000184784
14,3.418867977,0.000166991
